Repository: aobozhang2025/parser

File: new-try-20250523/synthesis_qa_pairs.json (part 9 of 11)
[
                "output": "In a paper with doi: 10.1038_s44160-025-00747-1, synthesis of C 1 products: the direct dissociation pathway, the RWGS + CO-Hydro pathway and the formate pathway. Two typical reaction pathways are shown for the synthesis of C 2+ products: the CO₂ -modified Fischer–Tropsch pathway and the methanol-mediated pathway. SMSI, strong metal–support interaction; RWGS, reverse water–gas shift; CO-Hydro, CO hydrogenation, also named Fischer–Tropsch synthesis; OX-ZEO, metal oxides and zeolites. Yellow, O in the support; aqua, metal in the support; blue, metal active sites; green in the catalyst model, metal active sites affected by MSIs; dark blue in ZEO, Si; grey in ZEO, Al. Full size image The reaction pathways for C 1 products (CO, CH 4, CH 3 OH and HCOOH) are well established compared to those for C 2+ products ( ). Generally, there are two main reaction intermediates, carbon monoxide (*CO) and formate (*HCOO). *CO can be produced from the reverse water–gas shift (RWGS, CO₂ hydrogenation to CO and H₂O) process or CO₂ dissociation via direct C–O bond cleavage. The resulting *CO is hydrogenated to form the final products. Thus, the three reaction pathways for C 1 products are the RWGS + CO-Hydro (CO hydrogenation, also named Fischer–Tropsch synthesis) pathway, the direct C–O bond cleavage pathway and the formate pathway. If *CO or *HCOOH adsorption is weak, further hydrogenation could be inhibited, and these products can desorb from the catalyst surface to produce CO or HCOOH. Methane and methanol synthesis are proposed to involve at least four or three reaction pathways, respectively. The key determinant for the formation of CH 4 or methanol is dissociation of the second C–O bond, as the formation of CH 4 requires this dissociation. Therefore, efficient activation of the C–O bond at low reaction temperatures is essential when designing catalysts for CO₂ hydrogenation. For C 2+ products (such as light olefins, dimethyl ether, ethanol and gasoline), the typical reaction pathways are the methanol-mediated route with a hydrocarbon-pool mechanism or the CO₂ -modified Fischer–Tropsch route over bifunctional catalysts. Bifunctional catalysts contain Zn/In/Cu-based metal oxides or Fe-based metal oxides and zeolites (OX-ZEO). The metal oxides catalyse reactants to form methanol or *CO intermediates, which then further react to form C 2+ products via oligomerization, isomerization and aromatization steps over the zeolites. Therefore, although OX-ZEO catalysts can catalyse either route, different zeolites (HZSM-5 and SAPO-34) present different reaction pathways for the synthesis of different C 2+ products. For instance, ZnZrO/SAPO-34 generates 80.0% light olefins and ZnZrO/HZSM-5 generates 80.3% C 5+ products by CO₂ hydrogenation with the same methanol-mediated route (, bottom), but with a different hydrocarbon-pool mechanism over the zeolites 9, 10. The Na-Fe 3 O 4 /HZSM-5 catalyst achieves 79.4% C 5+ products, but via the CO₂ -modified Fischer–Tropsch route (, top) 11. To control C 2+ -product selectivity, C–O activation and C–C coupling need to be regulated. Furthermore, *(CH 2 ) n and *CH x O intermediate adsorption and desorption over bifunctional catalysts are affected by the metal-oxide species, the porous structure and Brønsted acids of the zeolites, as well as proximity effects, demonstrating the effects of different combinations of multifunctional active sites on product distributions. Design principles for catalysts to vary selectivity The results of CO₂ hydrogenation performance testing (including CO₂ conversion, product selectivity and the main reaction conditions) for some representative studies on the design of catalysts to improve selectivity are summarized in Table 1. These results indicate that CO₂ hydrogenation product selectivity is affected by a range of parameters, which are analysed with examples in the following. Specific principles for the tuning of product selectivity are proposed, including via chemical states, particle sizes, crystal facets, synergistic effects and unique structures for catalyst design. Table 1 Summary of product selectivity for CO₂ hydrogenation based on different catalyst design principles. Full size table Chemical states Transition metals are often the main active components of CO₂ hydrogenation catalysts, so product selectivity can be regulated by the design of the metal sites. Both the geometric and electronic structures of metals determine product distributions. Accordingly, we will first look at the effect of chemical states on tuning reaction selectivity. This is an inherent catalytic property of metals that is independent of external operating conditions. For example, Ni and Ru have high activity for CO₂ methanation (CO₂ hydrogenation to CH 4 ), whereas Cu and In tend to hydrogenate CO₂ to CO or methanol. Fe is usually used for the synthesis of light olefins and liquid fuels. However, product selectivity also varies greatly over the same metal-based catalysts when the geometric properties of the metals are adjusted. With transition-metal catalysts, before the CO₂ hydrogenation reaction, in situ reduction under a H 2 atmosphere is used to ‘activate’ the catalysts. As the chemical state of the active sites affects product selectivity, one area of focus is catalyst pretreatment methods. The formal valence states of the metals greatly affect selectivity (a ) 12. The adsorption strength of CO on the metal centre is key, as the metal d orbitals donate electrons to the π * orbital of CO, which affects CO adsorption. Aitbekova and colleagues used oxygen to treat metallic Ru nanoparticles (NPs) supported on CeO 2 to generate a single-site RuO x /CeO 2 -ox catalyst, and the reaction pathways over the catalyst were altered, resulting in a switch in the reaction selectivity from CH 4 to CO (b and Table 1 ) 13. This difference in selectivity is a consequence of the oxygen redispersing the initial Ru NPs into atomically dispersed RuO x species with weaker CO adsorption ability, which favours CO desorption. Metallic and oxidized Co components supported on Al 2 O 3 or TiO 2 can produce different products, with the oxidized CoO/TiO 2 -ox producing more CH 4 (~60%) and the metallic Co/TiO 2 -red producing more CO. The partial encapsulation of metallic Co by TiO 2− x via strong metal–support interactions (SMSIs, an interaction that is usually observed between metal NPs and reducible supports) 14 weakens the hydrogenation ability of Co/TiO 2 -red to produce more CO 12. Oxidized CoO/TiO 2 -ox has also been reported to be more favourable for C 2+ synthesis (11%) via the hydrogen-assisted CO₂ activation pathway, whereas the metallic Co/TiO 2 -red favours the direct dissociation pathway (b ) 15.: Chemical states of metals involved in regulating CO₂ hydrogenation selectivity. a, Gas (O 2 or H 2 )-treated Ru/CeO 2 or Co/TiO 2 catalysts to redisperse metal particles with different valence states (ox, oxidized; red, reduced), resulting in different selectivity in hydrogenation reactions. b, Catalytic performance of Ru/CeO 2 or Co/TiO 2 catalysts for CO₂ hydrogenation with different product selectivity. Data from refs. 13, 15. c, Metal species determine the photothermal CO₂ hydrogenation product. Shown here is Fe 3 O 4 versus Fe 3 C. d, Catalytic performance of different Fe-based catalysts. Different Fe species show different CO₂ hydrogenation selectivities. Data from. Fe-1 h, Fe-3 h and Fe-10 h represent Fe NPs with different CO₂ hydrogenation reaction times. Conv., conversion. Yellow, O in the support; aqua, metal in the support, such as Ce or Ti; blue, metal active sites, such as Ru or Co; pink, Fe; black, C; red, O in the molecule; white, H. Full size image Studies on the chemical states of Cu/Ni/Zn/Fe/Ce species have been reported 16. Different metal species with similar particle sizes can influence the adsorption and conversion behaviours of both reactants and intermediates, and thus product selectivity. For instance, Cu exists as Cu 0, Cu + and Cu 2+ species. There is an interplay between Cu + and Cu 0. Cu + species are more active for CO₂ adsorption and activation to methanol by stabilization of the *CO intermediates, whereas Cu 0 species are the active sites for H 2 activation 17. A Ni-doped CeO 2 catalyst with ionic Ni and Ce 3+ instead of metallic Ni as the active site has been reported for high-performance CO₂ methanation 18. Fe species (such as Fe, Fe 3 O 4, θ -Fe 3 C and Fe 5 C 2 ) with tunable selectivity have been studied systematically, and Fe 3 O 4 was found to be fully selective for CO synthesis, and θ -Fe 3 C selective for hydrocarbon products (>97%; c and Table 1 ) 19. Density functional theory (DFT) calculations indicate that the adsorption of *CO intermediates and H 2 dissociation over Fe 3 C species are much stronger than over Fe 3 O 4, improving the selectivity of the hydrocarbon products. The dynamic behaviour of Fe species revealed during CO₂ hydrogenation offers new insights into the origin of the catalytic activity. Zhu and colleagues reported the correlation between the dynamic structural evolution of Fe species and CO₂ hydrogenation performance, indicating that the formed Fe 5 C 2 -rich surface is favourable for C 2+ selectivity (d and Table 1 ) 20. Strategies need to be developed for maintaining the active species under reaction atmospheres. Additionally, iron carbides rather than iron nitrides have been shown to be the active sites for the selective synthesis of C 2+ hydrocarbons 21. For example, when Fe 5 C 2 was introduced to ZnFe 2 O 4, the product selectivity switched from methanol (99.4%) to C 2+ OH alcohols (98.2% and Table 1 ) 22. Also, the proximity of ZnFe 2 O 4 and Fe–Zn–Na affects the selectivity of higher alcohols, with the powder-mixing method achieving the highest selectivity for C 2+ OH (Table 1 ). Therefore, understanding the origin of the activity and selectivity as well as the catalyst reconstruction is a key research topic in this field. Particle size Regulating metal particle sizes is an effective strategy to control selectivity. Structure sensitivity is well known in heterogeneous catalysis, and the hydrogenation abilities of single atoms, clusters, small NPs and large NPs differ. Metal particle size can affect CO₂ dissociation as well as the adsorption energies of the reaction intermediates, and methanol synthesis is sensitive to cluster size 23. Atomically dispersed Zn can improve the selectivity of methanol by suppressing formate decomposition over a Cu–Zn catalyst for CO₂ hydrogenation 24. Larger Cu NPs are not active for CO₂ hydrogenation to methanol, but single-atom Cu 1 –O 3 units have 100% selectivity towards methanol, and small Cu clusters generate CO (a,b ) 25. Zhang and colleagues used DFT to examine the effect of Cu NP size on CO₂ hydrogenation activity, finding that intermediate-sized Cu 19 clusters have the optimal CO₂ hydrogenation activity due to a moderate CO₂ coverage and a low CO₂ dissociation barrier. For C 1 products, small clusters and Ni/Ru/Re atomic species are selective for CO, but larger particle sizes of Ni/Ru/Re NPs are selective for CH 4 (refs. 13, 26, 27, 28 ). Compared to smaller Ni NPs, larger Ni NPs with more metallic states facilitate the rate-determining step of H 2 -assisted CO dissociation and therefore enhance CO₂ conversion and CH 4 selectivity 27. Interestingly, when Ni loading and Ni NP size are precisely controlled 29, different activity and selectivity over Ni/β-Ga 2 O 3 is observed, with the smaller Ni NPs exhibiting higher activity for the RWGS reaction and the larger Ni NPs favouring hydrogen dissociation for methanol synthesis. A similar metal particle size effect is observed during the synthesis of C 2+ products. Smaller Fe NPs are sensitive to CO production, whereas CH 4 and C 2+ products are more likely to be generated over larger Fe NPs (c,d and Table 1 ) 26. The main reason for this difference is that larger metal particles with more terrace sites are not only favourable for the formation of *HCOO species, but also exhibit higher chain-growth probability.: Particle size effect of metals on CO₂ hydrogenation selectivity. a, Effect of Cu particle size on CO₂ hydrogenation to methanol over the Cu/ZrO 2 catalyst 25. Single-atom Cu species are selective for methanol synthesis, whereas Cu clusters or small NPs only produce CO. Larger Cu NPs have almost no activity. b, CO₂ hydrogenation performance over Cu/ZrO 2 catalysts with different Cu loading and ZrO 2 crystal phase. CAZ- x - r: CAZ represents Cu loading on amorphous ZrO 2, x represents Cu loading and r represents reduction. CMZ-15, Cu/monoclinic ZrO 2 with 15% Cu. Data from. c, Effect of Fe particle size on CO₂ hydrogenation to C 2+ products over Fe/ZrO 2 catalysts 26. Fe/ZrO 2 catalysts with larger Fe NPs are selective for CH 4 and C 2+ hydrocarbons, and CO selectivity is increased over Fe/ZrO 2 catalysts with smaller Fe NPs. d, CO₂ hydrogenation performance over Fe/ZrO 2 catalysts with different Fe particle sizes. Data from. Panels adapted with permission from: a,, Springer Nature Limited; c,, American Chemical Society. Yellow, O in the support; violet, Zr; blue, Cu; pink, Fe; black, C; red, O in the molecule; white, H. Full size image The correlation between metal particle sizes and CO₂ hydrogenation is still not well established, but it suggests that catalytic performance is sensitive to catalyst structure and should therefore be investigated further. Additionally, the size of the catalyst support should also be studied due to the influence of metal–support interactions (MSIs). For example, CeO 2 supports calcined at different temperatures (450 and 1,000°C) with different particle sizes (15.2 and 191.7 nm) have different MSIs and CO/H adsorption ability, resulting in different selectivity for CO compared with supported Co NPs 30. The CO selectivity is tuned from 24% over Co/CeO 2 -450 to 49% over Co/CeO 2 -1000 (Table 1 ). C–O activation and C–C coupling processes should be considered from the perspective of the correlation between particle sizes and C 2+ products when designing highly selective catalysts. Crystal facets Product selectivity is also affected by the exposed crystal facets and the crystal phase of the support. The crystal phase can also be transformed during CO₂ hydrogenation, resulting in different reaction rates and product selectivity 31. The crystal planes of Co 3 O 4 have been shown to influence CO₂ hydrogenation products. Rhombic dodecahedral Co 3 O 4 with {111} and {001} phases shows high selectivity for CH 4, whereas nanorod Co 3 O 4 with {110} and {001} phases is more selective for CO ( ). This is because Co 3 O 4 {111} can produce more oxygen vacancies that promote the CH 3 O* intermediate dissociation and further hydrogenation. The crystal phases of the support are also important for tuning product selectivity. As shown in, TiO 2 with two different crystal phases used to support Ru or Co catalysts displays distinct CO₂ hydrogenation performances (a,b ). When Ru or Co catalysts are supported on rutile ( r ) TiO 2 they are selective for CH 4, as shown with 1Ru/ r -TiO 2 and Co/ r -TiO 2. However, the main product is CO when the reaction is performed over 1Ru/ a -TiO 2 and Co/ a -TiO 2 catalysts ( a, anatase; c and Table 1 ) 33, 34. An operando diffuse reflectance infrared Fourier transform spectroscopy (DRIFTS) study indicated that differences in electron transfer from Ru to TiO 2 induced by hydrogen spillover (the surface migration of activated hydrogen atoms from metal active sites onto the catalyst support) influence the adsorption and hydrogenation of the *CO intermediate 35, resulting in different selectivities. The operando DRIFTS results indicate that Co/TiO 2 catalysts with varying support crystal phases catalyse different reaction pathways; Co/ r -TiO 2 follows the formate pathway and Co/ a -TiO 2 the CO pathway. Accordingly, the product selectivity can be manipulated 34. In 2 O 3 supported on monoclinic ZrO 2 ( m -ZrO 2 ) is more selective for methanol, whereas In 2 O 3 / t -ZrO 2 ( t, tetragonal) shows relatively high selectivity for CO production (c,d ) 36. This is because m -ZrO 2 can transfer more electrons to the In–O–In units of In 2 O 3, enriching the electron density of In 2 O 3, so the *HCOO intermediates are more easily hydrogenated to methanol.: Crystal facets of supports involved in regulating CO₂ hydrogenation selectivity. a, b, Regulation of the crystal facets of TiO 2 supports to tune CO₂ hydrogenation selectivity over Co or Ru/TiO 2 catalysts, where a represents anatase ( a ) and t represents rutile ( b ). c, Product selectivity of Ru/TiO 2 catalysts with different crystal facets. Data from. d, e, Regulation of the crystal facets of ZrO 2 supports to tune CO₂ hydrogenation selectivity over In 2 O 3 /TiO 2 catalysts, where t represents tetragonal ( d ) and m represents monoclinic ( e ). Yellow, O in the support; aqua, Ti; blue, Co or Ru; violet, Zr; orange, In; black, C; red, O in the molecule; white, H. Full size image These results demonstrate the importance of engineering crystal phases and planes to determine product selectivity. More extensive studies are needed to control product selectivity by engineering the crystal phases at the molecular level, which is important for obtaining the desired products. Transformation of the crystal phase under reaction conditions should be investigated to reveal the chemical states of the actual active phases. Synergistic effects Synergistic effects impact the electronic states and chemical properties of active sites as well as reaction intermediates. There can also be synergism between single atoms and NPs, interparticle interactions, metal and promoter interactions, as well as MSIs, and these can be used to tune product selectivity ( ) 37.: Synergistic effects of metal active sites, metals and promoters, and metals and supports for regulating CO₂ hydrogenation selectivity. a, Illustration of tuning of the distance between dual active sites to regulate the synergistic effects of active sites and the hydrogen spillover, and thus product selectivity. b, Synergistic effects of metals and promoters tune the product from CH 4 to CO. c, SMSIs tune the product selectivity from CH 4 to CO. d, e, Corresponding in situ DRIFTS spectra of Rh 1 /ZrO 2 ( d ) and 1Na-Rh 1 /ZrO 2 ( e ), as well as DFT calculation results of CO₂ activation on ZrO 2 and Na-ZrO 2 surfaces. The in situ DRIFTS spectra indicate that Rh 1 /ZrO 2 has HCOO* as its intermediate, whereas 1Na-Rh 1 /ZrO 2 has COOH* and CO*. DFT calculations further demonstrate that the formation of COOH* has a higher energy barrier than that for HCOO*, and the introduction of a Na promoter would decrease the energy barrier for both COOH* and HCOO*. Panels d – f adapted with permission from, Wiley. Yellow, O in the support; aqua, metal in the support; blue or orange, metal active sites; green in catalyst model, metal active sites affected by MSIs; light green, promoter; black, C; red, O in the molecule; white, H. Full size image Regulating the distance between Cu NPs in a CuZnAl catalyst by controlling the amount of silica has been demonstrated to tune methanol selectivity; this could be increased from 35.5 mol% to 88.9 mol% by increasing the distance 38. This occurs because the hydrogen spillover is regulated by the distance between the Cu NPs, suppressing the RWGS reaction and thus improving methanol selectivity. This distance effect could be extended to oxide–oxide and alloy systems, and bimetallic catalysts with dual-site distances. Different distances between Co 3 O 4 and ZnO induce different remote hydrogen spillover effects and local interface confinement, allowing tuning of the selectivity ratio between CO and CH 4 as well as the catalyst reactivity (Table 1 ) 39. Diatomic Ir 1 Pd 1 –In 2 O 3 catalysts with different dual-site distance-dependent synergistic catalysis were designed for CO₂ hydrogenation to methanol. The proximity between diatomic sites could enhance methanol selectivity to 97% under high CO₂ conversion due to rapid hydrogen spillover on the adjacent Pd and Ir sites 40. Recently, a graphene fencing approach was reported to control multiple active sites of Fe–Co bimetallic alloy catalysts, resulting in different hydrocarbon products 41. For example, 50.1% light olefin could be produced over Fe–Co active sites on the surface of graphene fences. However, the product changes to 43.6% liquefied petroleum gas over spatial Fe–Co NPs separated by graphene fences. The proximity effect is more obvious in bifunctional catalysts for CO₂ hydrogenation to C 2+ products, as introduced in the next section. Promotion of the main metal catalytic sites (for example, Fe, Co, Ni, Cu, Ru and Pd) with other alkali, transition metals (such as Na, K, Cs, Cu and La) and non-metallic promoters (including Si, P and graphene) also alters the reaction selectivity due to modification of the electronic and chemical properties of the catalytic metals (b ) 42, 43, 44. For instance, the steric effect induced by promoters can block some active sites, hindering the adsorption of certain reaction intermediates to reduce the formation of by-products 45. Furthermore, the electronic effect induced by electron transfer between promoters and primary metals may regulate the electronic properties and therefore the adsorption and desorption of reaction intermediates. For example, alkali-ion-modified single-atom Rh 1 /ZrO 2 catalysts can switch reaction selectivity from CH 4 (~100%) to CO (>99%) by changing the surface intermediate from formate to carboxy species (Table 1 ) 46. Na + promotes stronger electronic Rh–O interactions and enhances CO₂ /*COOH adsorption while suppressing hydrogen activation, resulting in higher CO selectivity (d–f ). Similarly, modifying Ni 3 Zn 1 C 0.7 with K can switch the major product from CH 4 to higher alcohols 47, and a carbon buffer layer modifies the electronic properties of ZnO x –Fe 5 C 2 –Fe 3 O 4 and can enhance the ethanol yield 48. Additionally, the promoter effect of phosphine ligands and electron acceptors (such as Bi, In, Sn and halogen elements) can also adjust product selectivity. For instance, Ni/TiO 2 modified by a P promoter and Ru/CeO 2 modified by Bi adjust the selectivity from CH 4 to CO (Table 1 ) 49, 50. Bimetallic architectures, from core–shell structures to ideal solutions, have become important catalysts for CO₂ hydrogenation. Ni/Co/Ga doping has promotional effects on In- or Cu-based catalysts, generating a bimetallic system and enhancing methanol synthesis. After doping <10% wt% Ni into In 2 O 3 catalysts, CO₂ conversion and methanol yield are improved 51. The reaction mechanism for methanol synthesis over Ni-promoted In 2 O 3 has been illustrated by Cannizzaro and colleagues 52. When Ga is introduced into the Cu/SiO 2 system, abundant Cu + –GaO x interfaces are formed, and methanol synthesis is improved 53. Additionally, a series of core–shell catalysts, such as Ni@Au ( ), Cu@Ni ( ), Pd@Zn ( ), CoFe/Fe 3 O 4 ( ) and Cu@TiO x ( ), have been reported for CO₂ hydrogenation with excellent product selectivity. Core–shell structures can be reconstructed to an alloy surface or inverse oxide/metal configuration during reactions 54, 55, 58, improving CO selectivity and highlighting that dynamic changes in surface structure should be investigated. Bimetallic solid solutions, such as M a ZrO x (M = Zn, Cd, Ga) 59, 60, Ni x Mg 1− x O ( ), In 2 O 3 / m -ZrO 2 ( ) and Ru x Co 1− x catalysts 63, demonstrate different selectivities and high stabilities compared to conventional supported catalysts. ZnO–ZrO 2 is considered to be a next-generation catalyst for methanol synthesis, and its active sites have been revealed as Zn–O–Zr ( ). Solid-solution catalysts with synergetic active sites are therefore interesting for the design of future CO₂ hydrogenation catalysts. Different supports can influence MSIs and therefore regulate product selectivity. For instance, the MSI over Cu/CeO 2 is weaker than that over Cu/ZrO 2 catalysts, meaning that Cu/CeO 2 catalysts have higher Cu dispersion and more oxygen vacancies, producing *HCOO intermediates for methanol synthesis 65. The main reaction intermediate over Cu/ZrO 2 is *COOH, generating the CO product. Therefore, MSIs can regulate structural properties to change the reaction adsorption intermediates and tune the final product selectivity. Additionally, different metal–oxide interfacial sites exhibit different *CO/*CH 3 O adsorption abilities, resulting in tunable product selectivity, as demonstrated on Ni–ZrO 2 and Ni–FeO x interfaces 66, as well as by a comparison of Ni/ZnO with other Ni/MO x catalysts. CO₂ hydrogenation selectivity can be changed by tuning the d ‑band centre over Ni–Zn dual sites, resulting in Ni/ZnO generating more CO product instead of CH 4, which is produced over other Ni-based catalysts (Table 1 ) 67. SMSIs or electronic metal–support interactions (EMSIs) have been investigated for improving catalytic performance by correlating metals and supports 68, 69, 70, 71, 72 (c ). The main reason behind the effects of metal/support particle size, metal loading, metal species and metal/support crystal phases on CO₂ hydrogenation is modulation of the chemical state of the metal species and the nature of the metal–oxide interfaces induced by SMSIs or EMSIs. Li and colleagues demonstrated that the SMSI between Ir species and Ce–OH supports could tune product selectivity during CO₂ hydrogenation; metallic Ir particles were found to catalyse CH 4 production, whereas partially oxidized Ir species were favourable for CO production 73. When Ru NPs were encapsulated by MoO 3− x overlayers or TiO x with abundant oxygen vacancies, induced by the reaction gas and SMSI, selectivity changed from CH 4 to CO (Table 1 ) 74, 75. Li and colleagues used NH₃ treatment to disrupt the SMSI and obtained a Ni/ a- TiO 2 -NH₃ catalyst 76. As a result, both CO₂ conversion and CH 4 selectivity were enhanced, whereas the original Ni/ a -TiO 2 catalyst was selective for CO (Table 1 ). It has also been observed that a Ni/ZrO 2 catalyst exhibits higher low-temperature activity and CH 4 selectivity than a Ni/SiO 2 catalyst due to an enhanced local electron density of active sites, and different reaction pathways induced by SMSIs and reconstructed ZrO 2 species 77. Dynamic SMSIs under a CO₂ hydrogenation atmosphere and different reduction temperatures have been demonstrated by a series of operando"
            }
        ]
    },
    {
        "conversation": [
            {
                "input": "How to synthesize alloy?",
                "output": "In a paper with doi: 10.1038_s44160-025-00752-4, preparation of RE-Cu catalysts with similar heterostructures and can enhance the CO₂RR performance. Among them, the as-synthesized Pr-Cu catalyst exhibited unique structural features that significantly affected the product selectivity of CO₂RR. Supplementary Note 3. A brief discussion about the key intermediates during CO₂RR. In general, the pathway leading to both ethylene and ethanol generation remains identical until the formation of the OCHCH 2 intermediate, which is possibly adsorbed in two manners: one is the O-terminal adsorption (*OCHCH 2) and the other is the C- terminal adsorption (*CH 2CHO)4-9. Taking insights into these adsorption Cu catalysts using different synthesis methods with during CO₂RR in 1 M KOH at 700 mA cm-2. Data are presented as mean ± s.d. (n = 3), with the error bars representing the s.d. to ethanol by Cu 3Sn catalyst. Small Methods 6, e2101334.. Wang, X. et al. Ag+-doped InSe nanosheets for membrane electrode assembly electrolyzer toward large-current electroreduction of CO ethanol. Angew. Chem. Int. Ed. 62, e202313646.. Shayesteh Zeraati, A. et al. Carbon- and energy-efficient ethanol electrosynthesis via interfacial cation enrichment. Nat. Synth.. https://doi.org/10.1038/s44160-024-00662-x. Kim, J. Y. et al. Selective hydrocarbon or oxygenate production in CO₂ electroreduction over metallurgical alloy catalysts. Nat. Synth. 3, 452–465.. Abdinejad, M. et al. Eliminating redox-mediated electron transfer mechanisms on a supported molecular catalyst enables CO₂ conversion to ethanol. Nat. Catal. 7, 1109–1119.. Ding, J. et al. A tin-based tandem electrocatalyst for CO₂ reduction to ethanol with 80% selectivity. Nat. Energy 8, 1386–1394.. Xia, W. et al. Adjacent copper single atoms promote C-C coupling in electrochemical CO₂ reduction for the efficient conversion of ethanol. J. Am. Chem. Soc. 145, 17253–17264."
            }
        ]
    },
    {
        "conversation": [
            {
                "input": "How to synthesize Pd/BWO?",
                "output": "In a paper with doi: 10.1038_s44160-025-00782-y, Methods Synthesis of Pd/BWO series photocatalysts First, 0.3 g Bi 2 WO 6 /amorphous BiOCl nanosheet powder was dispersed in 11 ml HNO 3 (1.3 M) solution and stirred for 4 h. The products were then collected by centrifugation and washed with deionized water until the supernatant solution was neutral. After freeze-drying for 2 days, 0.15 g of the sample was treated in a tube furnace with 5 vol% H 2 /Ar gas at 150°C for 5 h to introduce defects. The resulting sample was named BWO. Palladium single-atom loading was performed by a typical incipient wet-impregnation method: to prepare 0.05 wt% Pd–O 3 /BWO, 50 mg of BWO nanosheet was impregnated with 100 μl of 0.25 mg Pd ml −1 PdCl 2 /acetonitrile solution. After impregnation, the sample was dried at 60°C for 30 min and then calcinated in a muffle furnace at 175°C for 3 h. The impregnation step remained the same for preparing 0.05 wt% Pd–O 4 /BWO, apart from changing the calcination temperature to 250°C. Palladium nanoparticle loading was followed by thermal reduction: for the preparation of 0.5 wt% Pd Np /BWO, 100 mg BWO, 7.5 mg ascorbic acid, 7.5 mg citric acid and 25 mg polyvinylpyrrolidone (mol. wt, 55,000) were added to 9 ml deionized water at 80°C under vigorous stirring. After 30 min, 1.85 ml of 1 mg ml −1 K 2 PdCl 6 solution was injected into the solution dropwise and kept stirring for 4 h. Finally, the solid was collected by centrifugation, washed with deionized water and dried at 60°C overnight, after which the supernatant was almost transparent, indicating the successful loading of palladium nanoparticles on the support. Catalytic evaluation Single-batch reaction system Typically, 5 mg photocatalysts and 0.1 mmol toluene were dispersed in 2 ml acetonitrile and transferred into a 10-ml quartz tube with continuous stirring. Then, O 2 was steadily bubbled through the solution. The photocatalytic reactions were performed on a WATTCAS Parallel Light Reactor (WP-TEC-1020HSL), using an 8-W, 400–405-nm purple LED, which was integrated with a water circulation system that maintained the temperature constant at 25°C (room temperature). The light power density was measured through direct contact with the light source by an optical power and energy meter (Thorlabs-PM 100D) as 130 mW cm − 2. After irradiation for a specified time, the mixture was collected and the photocatalysts were separated by centrifugation. The obtained supernatant was detected and quantitatively analysed by GC–MS with an electron capture detector (Thermo Trace GC Ultra) and GC with a flame ionization detector (Shimadzu GC 2010 Plus). Flow reaction system Generally, 37.5 mg photocatalysts and 0.75 mmol toluene were thoroughly dispersed in 15 ml acetonitrile by sonication. Then, the mixture was transferred to a vessel with continuous stirring and water cooling to guarantee a constant room temperature (25°C). Subsequently, the mixture was pumped into the photochemical flow reaction reactor (9 ml liquid hold-up volume) via a peristaltic pump. Meanwhile, the compressed air was introduced and controlled by a flow meter to form monodispersed bubbles in the reactor channels. After the specified reaction time, the mixture was collected and centrifuged, and the contents finally detected and analysed. The flow reaction device is fitted with a 405-nm LED panel as the light source. This panel was clamped to the device and its light power density was measured through direct contact with the light source by an optical power and energy meter (Thorlabs-PM 100D) as 120 mW cm − 2. The product detection and quantitative analysis were performed in the same way as for the single-batch system. Calculation of yield rate, TOF, conversion, selectivity, space–time yield, apparent activation energy and photon efficiency $$\\begin{array}{l}{\\rm{Yield}}\\; {\\rm{rate}}\\,\\left({\\upmu }{\\rm{mol}}\\,{\\rm{g}}^{-1}\\,{\\rm{h}}^{-1}\\right)\\\\\\,=\\displaystyle \\frac{\\sum {\\rm{yield}}\\; {\\rm{of}}\\; {\\rm{each}}\\; {\\rm{product}}\\;{\\rm{analysed}}\\; {\\rm{by}}\\; {\\rm{GC}}\\,({\\upmu\\rm{mol}})}{\\rm{photocatalyst}\\; \\rm{dosage}\\,(\\rm{g})\\times \\rm{reaction}\\; \\rm{time}\\,(\\rm{h})}\\end{array}$$ $${\\rm{Active}}\\; {\\rm{sites}}\\,({\\rm{mol}})=\\frac{\\rm{photocatalyst}\\; \\rm{dosage}\\,(\\rm{g})\\times {\\rm{Pd}}\\; {\\rm{dispersion}}\\,(\\%)}{\\rm{M}_{\\rm {r}}({\\rm{Pd}})\\,\\left({\\rm{g}}\\,{\\rm{mol}}^{-1}\\right)}$$ $$\\begin{array}{l}{{\\rm{TOF}}}_{{\\rm{Pd}}}\\,\\left({{\\rm{h}}}^{-1}\\right)\\\\\\,=\\frac{\\sum {\\rm{yield}}\\; {\\rm{of}}\\; {\\rm{each}}\\; {\\rm{product}}\\,{\\rm{by}}\\; {\\rm{Pd}}/\\rm{BWO}\\,({\\rm{mol}})-\\sum {\\rm{yield}}\\; {\\rm{of}}\\; {\\rm{each}}\\; {\\rm{product}}\\,{\\rm{by}}\\; {\\rm{BWO}}\\,({\\rm{mol}})}{\\rm{active}\\; \\rm{sites}\\,(\\rm{mol})\\times \\rm{reaction}\\; \\rm{time}\\,(\\rm{h})}\\end{array}$$ $${\\rm{Conversion}}\\,( \\% )=\\frac{\\sum {\\rm{yield}}\\; {\\rm{of}}\\; {\\rm{each}}\\; {\\rm{product}}\\;{\\rm{analysed}}\\; {\\rm{by}}\\; {\\rm{GC}}\\,({\\rm{mol}})}{\\rm{initial}\\; \\rm{substrate}\\; \\rm{dosage}\\,(\\rm{mol})}\\times 100 \\%$$ $${\\rm{Selectivity}}\\,( \\% )=\\frac{{\\rm{yield}}\\; {\\rm{of}}\\; {\\rm{corresponding}}\\; {\\rm{product}\\,(\\rm{mol})}}{\\sum {\\rm{yield}}\\; {\\rm{of}}\\; {\\rm{each}}\\; {\\rm{product}}\\;{\\rm{analysed}}\\; {\\rm{by}}\\; {\\rm{GC}}\\,({\\rm{mol}})}{{\\times }}100 \\%$$ $$\\begin{array}{l}{\\rm{Space}}\\mbox{-}{\\rm{time}}\\; {\\rm{yield}}\\,\\left({\\rm{kg}\\,{\\rm{m}}}^{-3}\\,{\\rm{h}}^{-1}\\right)\\\\=\\displaystyle\\frac{\\rm{benzaldehyde}\\; \\rm{production}\\,(\\rm{kg})}{\\rm{reaction}\\; \\rm{time}\\,(\\rm{h})\\times \\rm{volume}\\; \\rm{of}\\; \\rm{reactor}\\,(\\rm{m}^{3})}\\end{array}$$ $${\\rm{Arrhenius}}\\; {\\rm{equation}}{:}\\;\\mathrm{ln}\\left[k\\right]=-\\frac{{E}_{\\rm{a}}}{{RT}}+\\mathrm{ln}\\left[A\\right]$$ $${\\rm{Photon}}\\; {\\rm{efficiency}}( \\% )=\\frac{{E}_{\\rm{a}}\\times n\\left({\\rm{benzaldehyde}}\\right)}{t\\times S\\times I}$$ In these equations, k is the kinetic constant, E a is the apparent activation energy, R is the ideal gas constant (8.314 J mol −1 K −1 ), T is the temperature, A is the pre-exponential factor, n (benzaldehyde) (mol) is the amount of benzaldehyde generated during the photocatalytic reaction, t is the irradiation time, I is the light intensity (65 mW cm − 2 ) and S is the irradiation area of the catalyst solution (2.01 cm 2 ) In situ DRIFTS In situ DRIFTS was performed on an INVENIO-R spectrometer (Bruker, Germany) equipped with a mercury cadmium telluride detector cooled by liquid nitrogen. The catalyst was put into a ceramic cell and placed in the detection chamber. After pretreatment in a nitrogen atmosphere at 100°C for 30 min, the catalyst was cooled to room temperature to record the background spectrum. Subsequently, toluene was introduced into the chamber by nitrogen bubbling for 30 min. Then, the physisorbed toluene was removed by nitrogen flow (the signal remained almost unchanged after 14 min). Oxygen was introduced, and simultaneously a 405-nm light source was turned on. To acquire the analytical spectra, 128 scans were recorded at a resolution of 4 cm −1. Data availability The data supporting the findings of this study are available within the article and its Supplementary Information. Source data are provided with this paper. Change history 12 May 2025 A Correction to this paper has been published: https://doi.org/10.1038/s44160-025-00820-9"
            }
        ]
    },
    {
        "conversation": [
            {
                "input": "How to synthesize recharging/refilling?",
                "output": "In a paper with doi: 10.1038_s44221-024-00241-6, preparation of highly porous carbonaceous supercapacitors. In this work, we report a chemical-free and green O 2 •− generation strategy with a rechargeable porous carbonaceous material (denoted hereafter as carbonaceous geosupercapacitors (CGs)), directly through O 2 activation in water (a ). This CG material was directly prepared by simply pyrolysing cattle bones under O 2 -free conditions at high temperatures followed by acid etching. Arsenite (As(III)), a widespread toxic metalloid in waters and aquifers 21, was chosen as a representative pollutant and additional pollutants, including dyes (rhodamine B dye (RB), methyl orange (MO), methylene blue (MB)), tetracycline (TC), tetrabromobisphenol A (TBBPA) and Cr(VI), were used to verify the broad applicability of this technology. The reusability of developed CG for sustainable pollutant oxidation was further determined through electron recharging/refilling. The possibility of extending this O 2 •− producing system to obtain other potent ROS such as •OH radicals was also determined by a simple combination with iron oxides. A CG-embedded portable continuous-flow device was fabricated to demonstrate the potential value of this proposed system for water treatment.: Preparation and"
            }
        ]
    },
    {
        "conversation": [
            {
                "input": "How to synthesize Co-?",
