Repository: aobozhang2025/parser

File: test/articles_txt_synthesis/10.1038_nature21672-synthesis.txt
Methods
Preparation of catalysts
α-MoC support
. Ammonium paramolybdate ((NH
4
)
6
Mo
7
O
24
•4H
2
O) was purchased from Sinopharm Chemical Reagent Co. Ltd. A grinded powder of ammonium paramolybdate was calcined in a muffle oven to 500 °C at a rate of 10 °C min
−1
to synthesize the precursor MoO
3
. Then 0.8 g MoO
3
was loaded into a quartz tube reactor and placed in a vertical furnace. The powder was heated to 700 °C in NH
3
(100 ml min
−1
; pre-purified gas) at a rate of 5 °C min
−1
and kept at 700 °C for 2 hours. After the sample was cooled to room temperature, the gas was then switched to a CH
4
/H
2
mixture (100 ml min
−1
; 20/80 v/v), and the temperature was increased to 700 °C at 5 °C min
−1
and held at 700 °C for 2 hours. Finally, the sample was passivated at room temperature using a 0.5% O
2
/He gas mixture
29
. Elemental analysis finds that the Mo/C ratio of α-MoC is around 1/0.8.
β-Mo
2
C support
. β-Mo
2
C was synthesized using the same precursor as α-MoC, as follows: 0.8 g MoO
3
was loaded in the quartz tube and carburized with a CH
4
/H
2
mixture (100 ml min
−1
; 20/80 v/v), with the temperature being increased at 5 °C min
−1
to 300 °C, then at 1 °C min
−1
to 700 °C. After carburization at 700 °C for 2 hours, the sample was cooled to room temperature and passivated using a 0.5% O
2
/He gas mixture.
2%Pt/β-Mo
2
C catalyst
. The passivated β-Mo
2
C support was transferred to a deaerated, aqueous solution containing an appropriate amount of chloroplatinic acid (H
2
PtCl
6
•6H
2
O) to achieve the desired loading. The slurry was stirred for 3 hours, dried using evaporation, and then transferred to a freeze dryer overnight to remove any moisture. Before catalytic evaluation, the catalyst was activated with a CH
4
/H
2
mixture (15/85 v/v). The activation temperature program heated the sample to 300 °C and held it there for 1 hour. The temperature was then increased to 590 °C at a rate of 5 °C min
−1
and held there for another 2 hours.
2%Pt/α-MoC and 2%Pt/MoC-2 catalysts
. An appropriate amount of H
2
PtCl
6
•6H
2
O was loaded onto a homemade MoO
3
support, using a wetness impregnation method. (To synthesize MoO
3
, an appropriate amount of ammonium paramolybdate was dissolved into pure water, adjusting the pH of the solution to 3.7. The solution underwent ultrasonication for 2 hours. The precipitates thus generated were separated by evaporation of solvent and dried at 60 °C under a vacuum overnight. The precipitates were then grinded into powder and calcined in air at 500 °C for 4 hours.) After being dried at room temperature under vacuum, the sample was calcined at 500 °C for 4 hours. For Pt/α-MoC, the calcined Pt/MoO
3
was carburized using the same procedure as for the synthesis of β-Mo
2
C. For Pt/MoC-2, MoO
3
impregnated with H
2
PtCl
6
was carburized directly without calcination in air at 500 °C.
2%Pt/MoC-3 catalysts
. An appropriate amount of H
2
PtCl
6
•6H
2
O aqueous solution was added into the ammonium paramolybdate solution dropwise under stirring. A yellow precipitant was thus generated. The solvent was evaporated at 90 °C and the precipitant was dried at 120 °C for 3 hours to ensure that the powder was dried
30
. Then the sample was carburized (as for β-Mo
2
C) directly to obtain 2%Pt/MoC-3.
2%Pt/Al
2
O
3
and 2%Pt/TiO
2
. These reference catalysts were synthesized using wet impregnation of H
2
PtCl
6
•6H
2
O over commercial Al
2
O
3
and TiO
2
supports
12
. The slurry was stirred for 3 hours in air to remove the liquid, using the rotary evaporator under vacuum at 35 °C. The material was dried at 120 °C for 3 hours, and then calcined in the muffle oven at 500 °C. The Pt loading is 2%. The catalysts were reduced with H
2
before catalytic evaluation.
Pt/α-MoC catalysts with different Pt loadings
. Pt/α-MoC catalysts with 2.2 wt%, 3.1 wt%, 5.1 wt% and 7.4 wt% Pt loadings were prepared as for Pt/α-MoC. Samples with 0.2 wt% and 0.7 wt% Pt loading were prepared using the wetness impregnation method with activated α-MoC as the support. The catalysts are denoted
x
%Pt/α-MoC, where
x
denotes the rough weight concentration of Pt (
x
= 0.2, 1, 2, 3, 5 or 7).

File: test/articles_txt_synthesis/10.1038_s41557-019-0345-3-synthesis.txt
Catalyst preparation
The Au
1
–O
x
–Na
9
–(OH)
y
/TiO
2
catalysts were made by IWI of a solution prepared as detailed below. Gold loadings of 0.5, 1.0 and 1.5 wt% were prepared by a single-step IWI of the designed amount of the gold solution. To prepare the solution, the proper amount of Au(OH)
3
powder was suspended in 30 ml of H
2
O with O
2
sparging and heated to 80 °C. NaOH powder (atomic ratio of Au:Na = 1:9) was added into the slurry at the same temperature. The mixture was refluxed at 80 °C overnight to obtain a transparent solution (colourless at lower concentrations to light yellow at higher concentrations). The Au
1
–O
x
–Na
9
–(OH)
y
/TiO
2
catalysts were prepared by IWI of the gold solution at RT in air. The solution was concentrated by heating followed by drying at 200 °C with N
2
protection, and then the sample was further dried in vacuum overnight at 80 °C.
Catalytic tests
The dynamic temperature-programmed and the steady-state activity tests of the non-oxidative methanol self-coupling were carried out in a fixed-bed quartz microreactor (6 mm outer diameter, 4 mm inner diameter) at atmospheric pressure. CH
3
OH (10 vol%) balanced with He was used as the reactant gas with 20 ml min
–1
flow rate to pass through the catalyst bed, which consisted of 200 mg of catalyst and 400 mg of quartz, with a 5 °C min
–1
ramping rate. For the kinetic study, the conversion of methanol was controlled in the range 10–18 %. As MF has fragments of
m
/
z
= 32, 31, 29 and 28, the same as the cracking pattern of methanol in mass spectrometry,
m
/
z
= 60 was used as the distinct signal of MF.
DFT calculations
AIMD simulations were carried out in two stages, cooking and quenching. Cooking was simulated with the canonical ensemble using a Nosé–Hoover thermostat
11
,
12
, a time step of 1 fs and 2,000 ionic steps for a total duration of 2 ps and at a temperature of 500 K. The quench stage allowed for the decrease of kinetic energy by decreasing the temperature according to the following equation: temperature = beginning temperature + (ending temperature – beginning temperature) × (number of the current step)/(total number of ionic steps). Our beginning temperature was 500 K (to simulate the reaction temperature) and our ending temperature was 300 K (RT). In each step, a microcanonical ensemble was simulated. Similar to the cooking stage, the quench stage employed a time step of 1 fs with 2,000 ionic steps to give a total duration of 2 ps. This theoretical set-up allowed us to sample a vast variety of structures along simulation trajectories that were able to surpass energy barriers between local minima of energy. The configurations that corresponded to energy minima from the quench stage were used as the input for standard DFT energy minimization calculations, and occasionally they equilibrated into more stable structures than the starting configurations fed to the AIMD simulation stages.
Data availability

File: test/articles_txt_synthesis/10.1038_s41557-020-0446-z-synthesis.txt
catalyst preparation or (4) the stabilization of the Au in high oxidation states in the absence of water. Therefore we next investigated the use of low-polarity solvents with high boiling points such as
N
,
N
-dimethylformamide (DMF), dimethyl sulfoxide (DMSO) and cyclohexanone. The polarities, boiling points and drying temperatures along with the acetylene conversion values are reported in Table
1
. Although all the catalysts prepared with high-boiling-point (>120 °C) solvents performed better than the catalyst prepared in aqueous solution, they were not as active as the samples prepared with low-boiling-point solvents (<120 °C), suggesting that the drying temperature is also a parameter affecting the performance of the catalysts as well as the reducibility of the solvent at that specific drying temperature. PXRD analysis (Supplementary Fig.
8
) showed that the catalysts prepared at high drying temperatures contained Au nanoparticles, which is consistent with their lower activity. To probe whether the drying temperature was the only variable determining the high activity and dispersion, catalyst samples prepared with acetone were dried at 45, 65 and 140 °C for 16 h. As reported in Table
1
, the catalysts dried at 65 and 140 °C showed comparable activity to the sample dried at 45 °C, which demonstrates that effective catalysts can be prepared with low-polarity solvents and low drying temperatures. This suggests that it is the increased wettability of the impregnation solution on the carbon support coupled with mild drying conditions that leads to effective anchoring of single highly dispersed Au species, rather than the speciation being solely dictated by the drying temperature. Adding increasing amounts of water (5–50 vol.%) to the extra dry acetone decreased the activity of the as-prepared catalyst, as shown in Fig.
2c
, until at 50 vol.% the activity resembled that of samples prepared in aqueous solution. This reduction in activity correlates well with the development of reflections from metallic Au in the recorded PXRD patterns (Fig.
2d
). This confirms the negative impact of the presence of water on the preparation of highly dispersed Au catalysts in the absence of strong oxidizing/acidic agents or strongly coordinating ligands.
Table 1 Acetylene conversion values for catalysts prepared with a series of low-polarity, high-boiling-point solvents
Full size table
A time-on-line study to compare the activity of the low-polarity Au/C-acetone catalyst with those of the Au/C-aqua regia and high-polarity Au/C-H
2
O catalysts (Supplementary Fig.
9
) showed the high stability of the Au/C-acetone catalyst under the reaction conditions. There was a small (3%) increase in conversion in the first 100 min, indicating a possible minor change in the Au oxidation state and a minimal induction period, followed by a further 140 min of steady conversion. The Au/C-aqua regia catalyst displayed a pronounced induction period due to changes in the Au oxidation state, which have been previously studied by in situ XAS, resulting in a 15% difference in conversion over the same time. The oxidizing aqua regia solvent, which has been used historically, resulted in a catalyst with a lower final conversion than that of the more benign catalyst prepared with acetone. This strongly suggests that the likely different functionality of the carbon supports can play a key role in determining the induction periods of these catalysts, through either stronger Au anchoring or facilitating changes in the oxidation state. As noted in previous work
12
, the Au present on Au/C-H
2
O is largely unreactive, being predominantly Au(0), hence this catalyst maintained a low (2%) conversion throughout the test.
We have previously demonstrated that 0.1 wt.% Au-S
2
O
3
/C catalysts, prepared from gold(
i
) thiosulfate on carbon extrudates, show high activity and productivity for acetylene hydrochlorination
13
. Catalysts were therefore also prepared at a 0.1 wt.% Au loading using H[AuCl
4
] in acetone to compare the performances of these materials at low gold loading. Under testing using undiluted gas feeds (HCl/C
2
H
2
= 1.2:1, HCl flow = 60 ml min
−1
, C
2
H
2
flow = 50 ml min
−1
, GHSV = 1,737 h
−1
, bed volume = 3.8 ml), the Au-S
2
O
3
/C material gave 23% conversion at 130 °C and a maximum 56% conversion at 180 °C. A 0.1 wt.% Au/C catalyst prepared from H[AuCl
4
] in acetone gave similar activities (27% conversion at 130 °C and 52% conversion at 180 °C) after 24 h of reaction. This is consistent with both materials containing highly dispersed gold cations. At 1 wt.% loading, the Au/C catalyst prepared from Au(
i
) thiosulfate also gave a comparable performance in acetylene hydrochlorination to the material prepared from H[AuCl
4
] in acetone.
XAS spectra at the Au L
3
-edge of the Au/C-acetone catalyst before and after reaction for 4 h were recorded, analysed and compared with those of the Au/C-aqua regia catalyst and Au foil. The three Au/C catalysts reveal significantly different post-edge features in comparison with metallic Au foil (Fig.
3a
). This supports the findings of PXRD and STEM analyses that no extended metallic Au structures are present in the fresh catalysts prepared with acetone or aqua regia. In particular, the normalized white line heights of the fresh samples prepared with acetone and aqua regia suggest that both catalysts contain a mixture of Au(
i
) and Au(
iii
) species, with the acetone catalyst being slightly more rich in Au(
i
) than the comparable sample prepared using aqua regia, based on a lower normalized white line height intensity (~0.66 for Au/C-acetone and ~0.78 for Au/C-aqua regia, Fig.
3a
). Three different Au standards were used to perform a LCF analysis of the Au L
3
-edge XANES spectra: Au(
iii
) (K[AuCl
4
]/[AuCl
4
]
–
), Au(
i
) ([AuCl
2
]
–
) and a Au foil standard spectra (Fig.
3b
). The LCF confirmed the cationic nature of the Au in the acetone-derived catalyst, with the Au predominantly existing in the Au(
i
) oxidation state (77%). This is similar in nature to the catalyst prepared using aqua regia, albeit with a different distribution of Au(
i
) and Au(
iii
) (57 and 43%, respectively). After 5 h of use, a small contribution from Au(0) could be detected in the Au/C-acetone catalyst, indicating a minor instability of the cationic Au species. It has been postulated that the reduction of Au species is responsible for catalyst deactivation; the stability observed in the acetylene hydrochlorination tests suggests that this agglomeration takes place during the heating ramp to the reaction temperatures and not during the reaction itself
26
. The EXAFS data for the fresh Au/C-acetone and Au/C-aqua regia catalysts (Fig.
3c
and Supplementary Table
3
) show Au–Cl distances and coordination numbers of 2.31(8) Å and 2.58(8), respectively, consistent with the mixed Au(
iii
)/Au(
i
) speciation determined by XANES. No long-range order or characteristic Au–Au distances were observed in the EXAFS spectra of either catalyst, when compared with the Au foil standard, again in agreement with the PXRD and HAADF-STEM analyses. An increase in the intensity of the Fourier transform at distances corresponding to those of the Au foil was observed in the used catalyst, in conjunction with a decrease in the Au–Cl bond length to 2.0(1) Å and the appearance of a Au–Au coordination number of 1.6, consistent with the formation of small amounts of Au(0). These Au(0) species have previously been demonstrated to be large (>1 nm) and inactive in acetylene hydrochlorination
26
. LCF analysis of the XANES spectrum of the used catalyst (Fig.
3b
) confirmed the presence of 14% Au(0).
Fig. 3: Au L
3
-edge XAS

File: test/articles_txt_synthesis/10.1038_s41557-020-0473-9-synthesis.txt
synthesis of Ir
1
/CN, for example, we chose zeolite imidazolate framework 8 (ZIF-8) as the host and iridium acetylacetonate (Ir(acac)
3
) as the guest molecule due to its diameter (
d
i
= 9.8 Å) being between those of ZIF-8 pores (
d
p
= 3.4 Å) and cavities (
d
c
= 11.6 Å). We mixed a Ir(acac)
3
/Zn(NO
3
)
2
methanol solution with a 2-methylimidazole methanol solution to in situ-encapsulate Ir(acac)
3
within ZIF-8 during ZIF-8 crystallization. Ultraviolet–visible absorption spectra of Ir(acac)
3
and Ir(acac)
3
@ZIF-8 showed consistent bands in the 290–325 nm and 415–450 nm ranges, which suggests that Ir(acac)
3
was encapsulated within ZIF-8 (Supplementary Fig.
1
). Transmission electron microscopy (TEM) experiments revealed rhombododecahedron-shaped Ir(acac)
3
@ZIF-8 nanocrystals (Supplementary Fig.
2
). The X-ray-diffraction pattern of Ir(acac)
3
@ZIF-8 was well matched with that of ZIF-8 (Supplementary Fig.
3
), indicating that Ir(acac)
3
did not disturb ZIF crystallization.
Fig. 1: Synthesis and structural

File: test/articles_txt_synthesis/10.1038_s41557-023-01392-x-synthesis.txt
Methods
Synthesis
The materials used for the synthesis of the catalysts are listed in Supplementary Section
1
. The Ga
2
O
3
/Al
2
O
3
, Ga
2
O
3
–Ir/Al
2
O
3
and Ga
2
O
3
–Ir–K/Al
2
O
3
catalysts were prepared by an incipient wetness impregnation method. Using Ga
2
O
3
–Ir–K/Al
2
O
3
as an example, Ga(NO
3
)
3
·9H
2
O, IrCl
3
·3H
2
O and KNO
3
were used as precursors and dissolved in deionized water. A γ-Al
2
O
3
support was impregnated with this solution at room temperature for 12 h, followed by drying at 100 °C overnight and calcination at 600 °C for 4 h. The Ga, Ir and K loadings were
∼
3,
∼
0.05 and
∼
0.25 wt%, respectively. A commercial CrO
x
–K/Al
2
O
3
catalyst was synthesized according to the Fridman method
52
. Briefly, the desired amounts of CrO
3
and KOH were separately dissolved in water. Then, the two solutions were mixed. Afterwards, γ-Al
2
O
3
was added to the mixture. The catalyst was collected after drying and calcination at 760 °C for 4 h. The Cr and K loadings were
∼
19.8 and
∼
0.98 wt%, respectively. The loadings of M (M = Ga, Cr) were determined by inductively coupled plasma optical emission spectroscopy (ICP-OES), based on the weight ratio of M to Al
2
O
3
.
Catalytic testing
The catalysts were tested in a quartz fixed-bed reactor (8 mm inner diameter and 24 cm length) under atmospheric pressure. A mixture (1 ml) of 30–200 mg catalyst and quartz sand (20–40 mesh size) was loaded into the tubular quartz reactor. The catalysts were first heated to 600 °C at a rate of 10 °C min
−1
in N
2
(50 ml min
−1
). Afterwards, a mixture of C
3
H
8
, H
2
and N
2
was fed into the reactor at a flow rate of 50 ml min
−1
. The inlet concentrations of C
3
H
8
and/or H
2
were varied from 0 to 40 vol% by changing the flow rate of C
3
H
8
, H
2
and N
2
while keeping the total flow rate constant. For the pre-reduction, after heating to 600 °C, the catalysts were treated in 42 vol% H
2
/N
2
(50 ml min
−1
) for 1 h and then purged in N
2
(50 ml min
−1
) for another 1 h. The gas products were analysed in an online gas chromatograph (GC-2060, Shanghai Ruimin Instrument Co. Ltd.) equipped with a flame ionization detector (Al
2
O
3
plot column) and a thermal conductivity detector (TDX-01 column). The conversion of C
3
H
8
(
X
(C
3
H
8
)), selectivity for C
3
H
6
, CH
4
, C
2
H
6
, C
2
H
4
(
S
(
i
)) and coke (
S
(coke)), and C
3
H
6
formation rate (
r
(C
3
H
6
)) were calculated using equations (
1
)–(
4
), respectively:
$$X\left({\text{C}}_{3}{\text{H}}_{8}\right)=\frac{F_i^{\;\text{in}}-F_i^{\;\text{out}}}{F_i^{\;\text{in}}}$$
(1)
$$S\left(i\right)=\frac{n_i}{n_{{\text{C}}_{3}{\text{H}}_{8}}}\frac{F_i^{\;\text{out}}}{F_{{\text{C}}_{3}{\text{H}}_{8}}^{\;\text{in}}-F_{{\text{C}}_{3}{\text{H}}_{8}}^{\;\text{out}}}$$
(2)
$$S\left(\text{coke}\right)=1-{\sum }_iS(i)$$
(3)
$$r\left({\text{C}}_{3}{\text{H}}_{6}\right)=\frac{F_{{\text{C}}_{3}{\text{H}}_{6}}^{\;\text{out}}}{m_{\text{cat}}}$$
(4)
where
\({F}_{i}^{\;{\rm{in}}}\)
and
\({F}_{i}^{\;{\rm{out}}}\)
are the rates of flow of gas-phase components at the reactor inlet and outlet (mmol min
−1
), respectively,
m
cat
is the mass of the catalyst, and
\(n_{\mathrm{C}_3\mathrm{H}_8}\)
and
n
i
are the numbers of carbon atoms in propane and the product
i
(CH
4
, C
2
H
6
, C
2
H
4
and C
3
H
6
), respectively. A first-order deactivation model was used to evaluate the catalyst stability:
$${k}_{{\rm{d}}}=\frac{\mathrm{ln}\left(\frac{1-{X}_{{\rm{Final}}}}{{X}_{{\rm{Final}}}}\right)-\,\mathrm{ln}\left(\frac{1-{X}_{{\rm{Initial}}}}{{X}_{{\rm{Initial}}}}\right)}{\tau }$$
(5)
where
X
Initial
and
X
Final
are the conversions of C
3
H
8
measured in the initial and final stages of the reaction, respectively,
τ
is the reaction time (h) and
k
d
is the deactivation rate constant (h
−1
). High
k
d
values indicate rapid deactivation, that is, low stability.

File: test/articles_txt_synthesis/10.1038_s41560-017-0078-8-synthesis.txt
Synthesis of atomically nickel-dispersed graphene catalysts
In a typical synthesis of atomically nickel-dispersed nitrogenated graphene catalyst (A-Ni-NG and A-Ni-NSG), a mixture of melamine (C
3
H
6
N
6
) (12 g),
l
-alanine (C
3
H
7
NO
2
) (2.25 g) or
l
-cysteine (C
3
H
7
NO
2
S) (3 g) and nickel(
ii
) acetate tetrahydrate (Ni(CH
3
COO)
2
·
4 H
2
O) (0.2 g) was first ground into a homogeneous precursor using zirconia ball in a nylon jar. Subsequently, the fine powder mixture underwent a two-stage pyrolysis and carbonization process (first stage: from 25 to 600 °C at a ramping rate of 3 °C min
–1
, maintain at 600 °C for 2 h; second stage: from 600 to 900 °C at a ramping rate of 2 °C min
–1
, maintain at 900 °C for 1 h) in a tubular furnace (Carbolite, UK) in argon atmosphere. After cooling down to room temperature, the product was successively leached at 80 °C in 1 M HCl for 12 h and 1 M HNO
3
for another 24 h to remove metal particles and unstable species. Afterwards, the sample was heated again at 850 °C in Ar for 1 h to recover the crystallinity of carbon.
Nitrogen-doped graphene (NG) was prepared by pyrolyzing a mixture of graphene oxide (100 mg) and melamine (500 mg) at 1,000 °C for 2 h in a tube furnace under argon atmosphere. To prepare metallic Ni-nanoparticle-decorated nitrogen-doped graphene (Ni-NG), 100 mg of graphene oxide was first dispersed in 30 ml of deionized (DI) water by ultrasonication, followed by addition of 2.5 mg of nickel(
ii
) acetate tetrahydrate. The mixture was kept stirred over a water bath at 80 °C for 2 h, then freeze dried for 24 h to remove DI water. Subsequently, the dried product was ground with 500 mg of melamine into a homogeneous mixture, followed by a pyrolysis process at 900 °C for 2 h in argon atmosphere. The Ni-NG was obtained by cooling to room temperature.

File: test/articles_txt_synthesis/10.1038_s41560-020-0667-9-synthesis.txt
Methods
Synthesis of NiPc–OMe
The synthesis followed a two-step procedure with modifications
51
,
52
. 4-Nitrophthalonitrile (4 g) and 10 ml of methanol were added to 60 ml of DMF, followed by addition of potassium carbonate (K
2
CO
3
, 8 g). The reaction mixture was then heated to 70 °C and kept for 3 h with magnetic stirring and argon protection. The black mixture was then partitioned between water (150 ml) and dichloromethane (DCM, 150 ml). The aqueous phase was separated and extracted with DCM (200 ml × 3). The solvents of the combined organic phase were removed under reduced pressure and the product was purified by flash chromatography with DCM as the eluent to give 4-methoxyphthalonitrile (2.7 g, 73% yield). 4-Methoxyphthalonitrile (2.7 g) and nickel acetate tetrahydrate (1.35 g) were then added to a Schlenk flask equipped with a stir bar, followed by adding 50 ml of sulfolane. After several cycles of vacuum and refilling with argon, 1,8-diazabicyclo[5.4.0]undec-7-ene (0.6 ml) was added, followed by another three cycles of vacuum and refilling with argon. The reaction mixture was heated to 160 °C and kept for 10 h. The mixture was then precipitated from methanol (400 ml) and the collected solid was subjected to Soxhlet extraction. The solid was further extracted by DMF several times and the solvent of combined DMF solutions was removed to obtain NiPc–OMe (600 mg, 18% yield). Electrospray ionization mass spectrometry (
m
/
z
): 690.12458 (M
+
). Analysis: C
36
H
24
O
4
N
8
Ni, 690.12685.
Synthesis of NiPc–CN
The synthesis followed a one-step procedure with modifications
53
. 1,2,4,5-Tetracyanobenzene (1.0 g) and nickel acetate tetrahydrate (0.4 g) were added to a Schlenk flask equipped with a stirring bar, followed by adding 20 ml of sulfolane. After several cycles of vacuum and refilling with argon, 1,8-diazabicyclo[5.4.0]undec-7-ene (0.2 ml) was added, followed by another three cycles of vacuum and refilling with argon. The reaction mixture was heated to 135 °C and kept for 6 h. The reaction mixture was precipitated from methanol (400 ml) and the collected solid was subjected to Soxhlet extraction. The solid was further extracted by DMF for several times and the solvent of combined DMF solutions was removed to yield NiPc–CN (410 mg, 38% yield). Electrospray ionization mass spectrometry (
m
/
z
): 770.04838 (M
+
). Analysis: C
40
H
8
N
16
Ni, 770.04768.
Preparation of MPc MDEs
NiPc and CoPc were obtained from Alfa Aesar. To prepare MPc MDEs, 30 mg CNTs (C-Nano, FT 9000) were dispersed in 20 ml DMF by high-power sonication for 1 h (Xinzhi SB-5200D, 360 W). A calculated amount of the original or substituted NiPc/CoPc was dissolved in 10 ml DMF with high-power sonication and added to the CNT suspension. The mixed suspension was sonicated for another 30 min and stirred at room temperature for 24 h. NiPc has low solubility in DMF, and thus the high-power sonication step is important for mixing. The MPc MDE materials were separated by centrifuge and washed with DMF, ethanol and water (Milli-Q water with a resistivity of 18.2 MΩ cm at 25 °C was used throughout the experiments), followed by lyophilization to obtain the final products.
Synthesis of P-NiNC
The synthesis adopted a previous report with minor modifications
33
. Briefly, zinc nitrate hexahydrate (0.9 g) and nickel nitrate hexahydrate (0.9 g) were dissolved in 120 ml methanol. The solution was then mixed with 2-methylimidazole (2.0 g dissolved in 40 ml methanol) and stirred at room temperature for 18 h. The reaction mixture was centrifuged at 8,000 r.p.m. for 6 min to collect the precipitate, which was further washed with methanol three times and dried in a vacuum oven at 80 °C overnight. The solid was subjected to heat treatment at 1,000 °C (at a ramping rate of 5 °C min
−1
) in a tube furnace for 3 h under 100 sccm argon flow. The black power was used directly without any further treatments.
Material

File: test/articles_txt_synthesis/10.1038_s41563-019-0349-9-synthesis.txt
Catalyst preparation
The synthesis of Pt
iso
catalysts on TiO
2
has been reported previously
22
. Briefly, a pH-adjusted solution (12.2) containing tetraammineplatinum(II) nitrate was slowly injected into a solution containing TiO
2
(anatase, 5 nm diameter, 290 m
2
g
−1
, US Research Nanomaterials). After drying, the catalyst was calcined in a tube furnace at 450 °C for 4 h in flowing air after ramping up the temperature at a rate of 10 °C min
−1
.
Infrared spectroscopy
FTIR experiments were carried out in a diffuse reflectance reaction chamber (Harrick Scientific) equipped with ZnSe windows, mounted inside a Praying Mantis diffuse reflectance adapter (Harrick Scientific), and coupled to a Thermo Scientific Nicolet iS10 FTIR spectrometer with a liquid-nitrogen-cooled HgCdTe (MCT-A) detector. During measurements, the FTIR and Praying Mantis diffuse reflection accessory were purged with dry N
2
.
Electron microscopy
AC-STEM was performed on a JEOL Grand ARM300CF microscope equipped with two spherical aberration correctors, operated at 200 kV. HAADF-STEM images were recorded using a convergence semi-angle of 22 mrad, and inner- and outer- collection angles of 83 and 165 mrad, respectively. To minimize beam irradiation, a small beam current (<10 pA) was used for imaging, while the acquisition time was always controlled to be less than 12 s for each frame. In situ STEM experiments were performed in a Protochips Atmosphere gas cell system, which allows for dynamic observation of nanomaterials heated under atmospheric pressure inside a transmission electron microscope.
XAS measurements
XAS spectra were collected at beamline 9-3 at the Stanford Synchrotron Radiation Lightsource at the SLAC National Laboratory. In the experiments, 16 mg of 0.025 wt% Pt/TiO
2
was diluted in mesoporous silica (MCM-41) and loaded into a flow-through quartz tube, with an outer diameter of 3.0 mm and an inner diameter of 2.8 mm, held at a 45° angle relative to the X-ray beam
43
. Fluorescence XAS measurements were collected using a Canberra 100-element Ge detector orthogonal (90°) to the beam path with 4 layers of Al foil to filter Ti fluorescence lines, as well as lead shielding to minimize contributions from scattering of beamline optics. A Pt foil reference was scanned simultaneously for energy calibration.
The raw data were processed using the Athena interface of the Demeter software package
44
. The spectra were energy-calibrated, merged and normalized. The EXAFS was extracted in
k
-space and Fourier-transformation was conducted on the
k
2
-weighted EXAFS function (
k
= 3.0–12.0 Å
−1
) to amplify the oscillations at high
k
-values. Phase shifts and amplitudes for relevant back-scattering paths were calculated using FEFF6.
Kinetic control and reactivity experimental details
After pretreatment and 12 h exposure at 200 °C in a feed of 1% CO, 1% O
2
and 98% He, temperature-dependent measurements were taken between 150 °C and 200 °C, for 2 h at each temperature. Catalyst dilution studies showed that differences in activity between the catalysts are of kinetic origins, rather than a result of mass and heat transport limitations. Partial-pressure-dependent measurements were executed at 200 °C.
DFT computational methods
Spin-polarized periodic DFT calculations were performed using the Vienna Ab initio Simulation Package
45
. The Perdew–Burke–Ernzerhof generalized gradient approximation was used
46
. The self-interaction error inherent in DFT calculations was partly corrected using the DFT +
U
approach where the Hubbard’s
U
parameter was empirically set to 3 eV
47
. The projector augmented wave
48
,
49
method was used and the valence electrons explicitly treated were: Ti(3
s
2
, 3
p
6
, 3
d
2
, 4
s
2
), Pt (5
p
6
, 5
d
9
, 6
s
1
), O (2
s
2
, 2
p
4
), C (2
s
2
, 2
p
2
) and H (1
s
1
). We used a plane-wave basis set with a cutoff energy of 400 eV and the calculation was performed at the gamma point. The optimized structures were considered converged when the ionic forces were <0.01 eV Å
−1
.
We adopted the models of (3 × 1) and (2 × 1) supercell slabs including five atomic layers for the anatase TiO
2
(101) or the stepped TiO
2
(145) surfaces, respectively. A vacuum of more than 15 Å was used to avoid the interaction between slabs
50
. The TiO
2
(101) surface terminates with two types of Ti cation, five-fold coordinated Ti (Ti
5c
) and six-fold coordinated Ti (Ti
6c
), and two types of O anion, two-fold coordinated O sites (O
2c
) and three-fold coordinated O sites (O
3c
).
CO adsorption energies were calculated as the difference between isolated species and the adsorption complexes. The CO frequencies were computed within the harmonic approximation, in which CO and its first neighbouring atoms were considered in the calculation. In the gas phase, the CO bond length (1.144 Å) and stretching frequency (2,125 cm
−1
) were obtained at the Perdew–Burke–Ernzerhof level. A scaling factor
α
= 2,143/2,125 = 1.0085 was applied to all frequencies to take into account the difference with respect to the experimental CO frequency in the gas phase (2,143 cm
−1
).

File: test/articles_txt_synthesis/10.1038_s41563-019-0571-5-synthesis.txt
Synthesis of Co
1
–NG(O) and Co
1
–NG(R) catalyst
GO was washed with hydrochloric acid solution and acetone to remove the metal impurities (for example, manganese) that are left during the Hummers method of producing GO (Supplementary Table
1
). It was then dried in an electric oven at 40 °C overnight. In a typical approach, 30 mg of acid-treated GO was dispersed in 30 ml of water. CoCl
2
·6H
2
O was dispersed in water (3 mg ml
−1
) and 202 ul of the solution was added into the GO solution. The mixed solution was sonicated for 1 h and then freeze-dried for 2 days. The prepared metal-adsorbed GO foam was collected into an alumina crucible and then placed at the centre of a tube furnace. With the continuous feeding of ammonia (50 sccm) and argon (150 sccm) gas, the furnace was heated up to 500 °C (ramping rate = 5 °C min
−1
) and held at 500 °C for 1 h, followed by natural cooling under a continuous flow of Ar (150 sccm). The collected dark greyish catalyst was dispersed in isopropanol (1 mg ml
−1
) for further use. The synthetic method for Co
1
–NG(R) was the same as that for Co
1
–NG(O) except the reaction temperature was 900 °C.
Synthesis of Ni
1
–Fe
1
–NG(O) catalyst
Everything was kept the same except for the metal adsorption process. NiCl
2
·6H
2
O, FeCl
3
·6H
2
O was dispersed in water (3 mg ml
−1
) and 202 ul (nickel) and 242 ul (iron) of the solution was added into the aqueous dispersion of GO (1 mg ml
−1
).
Synthesis of Co
1
–ZIF(O) catalyst
ZIF-8 (Basolite Z1200 from Sigma-Aldrich) powder (1 g) was annealed at 900 °C for 3 h under an Ar atmosphere (yield ~0.32 g) in a tube furnace to obtain ZIF-derived carbon. The ZIF-derived carbon (200 mg) was dispersed in 50 ml water and sonicated for 30 min. Cobalt acetate (177 mg) and 1,10-phenanthroline (594.6 mg) were dissolved in 15 ml of water. Then, 1 ml of this solution was added to the ZIF-derived carbon solution and the mixture was sonicated for another 30 min, followed by stirring for 24 h. After this, the powder was collected by filtration and was dried in a vacuum oven at 80 °C overnight. The dried powder was annealed at 900 °C for 2 h under an Ar atmosphere to produce Co
1
–ZIF. Based on the modified Hummers method, Co
1
–ZIF was oxidized by using H
2
O
2
as an oxidizing agent in acidic media
42
. The Co
1
–ZIF catalyst (200 mg) was dispersed in a 0.5 M H
2
SO
4
solution (300 ml) and heated up to 90 °C. After 3 h, 30% H
2
O
2
solution (30 ml was added gradually to the above solution and reacted for 12 h. The resulting powder was filtered and rinsed with deionized water, and dried in a vacuum oven at 80 °C to obtain the oxidized Co
1
–ZIF catalyst, denoted as Co
1
–ZIF(O).

File: test/articles_txt_synthesis/10.1038_s41563-022-01252-y-synthesis.txt
Methods
Synthesis
The monometallic catalysts were synthesized by a dissolution-and-carbonization method. A schematic illustration of the synthetic process is shown in Supplementary Fig.
1
. Typically, 144 mg of glucose (C
6
H
12
O
6
) was dissolved in 40 ml of ethanol. Meanwhile, the metal salt precursor (see details in Supplementary Table
1
) and 690 mg of hydroxylamine hydrochloride ((NH
3
OH)Cl) were ultrasonically dissolved in 40 ml of deionized water. Subsequently, the ethanol and water solutions were mixed. The mixture was dried in a drying oven at 70 °C for 12 h. Afterwards, it was placed in a crucible, heated from room temperature to 600 °C with a ramp rate of 5 °C min
−1
under Ar atmosphere and kept there for 4 h for carbonization. The obtained product was milled into fine powder for further

File: test/articles_txt_synthesis/10.1038_s41563-022-01380-5-synthesis.txt
Methods
Synthesis of catalysts
In a typical procedure, 0.1721 g of RuCl
3
and 0.0656 g of NiCl
2
·6H
2
O (that is, RuCl
3
and NiCl
2
at a molar ratio of 3:1) were mixed in 150 ml of 1 M HCl and sonicated for 2 h. Carbon black (0.4 g; Cabot, BP2000) was then added and dispersed by stirring for 18 h under room temperature to ensure uniform distribution. Next, the mixture was dried by using a rotary evaporator and the remaining powder was collected. The powder was annealed in a flowing Ar/H
2
(5% H
2
) atmosphere at 900 °C for 2 h and then annealed in air at 250–550 °C (450 °C as the optimized temperature) for 3 h. After annealing, 50 mg of product was added to 20 ml of 1 M HCl and mixed at room temperature for 12 h to perform acid leaching, then centrifuged and washed with deionized water three times. Finally, the sample was dried at 80 °C in an oven for 12 h to obtain the Ni-RuO
2
catalyst. Ru
a
Ni
b
O
x
-AL samples with different amounts of Ni dopant were also prepared following the same procedure, except that the level of precursors was tuned in the first step. In addition, RuO
2
with no Ni incorporated was prepared in a similar method using RuCl
3
as precursor. M-RuO
2
(M=Fe, Co, Zn, Cu) samples with different metal dopants were also prepared using the same procedure, except that the precursors used in the first step were different—FeCl
3
, CoCl
2
, Zn(NO
3
)
2
·6H
2
O, and CuCl
2
·2H
2
O. Of note, the weight ratio of total metal content in precursors to carbon black support was fixed at 1:4 in all catalyst synthesis.

File: test/articles_txt_synthesis/10.1038_s41563-024-01799-y-synthesis.txt
synthesis of high-performance ADCs. We show that light irradiation on reducible oxides leads to the accumulation of negative surface charges under the photocatalytic hydrogen evolution reaction (HER) condition, which induce the migration of bulk V
O
s to form reactive surface sites (namely, Ti
3+
–V
O
pairs), subsequently enabling the selective coordination and reductive deposition of metal atoms through specific interactions. The developed method for tuning photochemical surface defects can produce diverse dynamically stabilized atomic (DSA) catalysts with various supports, including various reducible oxides such as TiO
2
, ZnO and CeO
2
, and catalytically active transition metals including Pt, Ir and Cu. The utility of our synthesis method is further manifested by the optimized Pt atom catalyst on TiO
2
(Pt-DSA/TiO
2
), which exhibits unparalleled reactivity for the photocatalytic H
2
evolution of 164 mmol g
−1
h
−1
as well as the photoreforming of non-recyclable plastic (poly(ethylene terephthalate) (PET)) with an extraordinary total conversion of 98%.
Computational study of Pt-DSA/TiO
2
formation process
At the outset of this study, we examined the mechanistic feasibility of the photochemical-defect-tuning strategy. We chose anatase TiO
2
as a model oxide system and investigated its defect dynamics on the synthesis of corresponding ADCs using density functional theory (DFT) calculations (Fig.
1
). The computational results suggest that after light irradiation, the migration of bulk V
O
s to the surface is accompanied by a change in the oxidation states of adjacent Ti sites, which is expected to be thermodynamically favourable and kinetically competent (Fig.
1a
, left). The spin density calculation also predicts the generation of a four-coordinated Ti
3+
site (4cTi) next to the migrated V
O
s, featured by its high spin density with the corresponding magnetic moment (0.71
μ
B
) (Fig.
1a
, middle). The induced 4cTi site can then function as a reactive centre for the adsorption of a Pt
4+
precursor followed by surface reconstruction (Fig.
1a
, right). The incorporation of Pt on the 4cTi site is expected to be highly favourable (−1.96 eV), showing its strong thermodynamic preference to other Pt incorporation events on different sites with the same surface V
O
s (Fig.
1b
). Considering the cohesion energy of a bulk Pt
0
state from a Pt
4+
ion (+1.52 eV), the formation of the Pt-DSA state on the 4cTi site should outcompete the agglomeration of Pt atoms. On the basis of these theoretical guideposts, we propose a simplified mechanistic scheme for the photoinduced synthesis of ADCs on TiO
2
. After light irradiation, excessive photoexcited electrons can be trapped at the surface sites under the photocatalytic HER condition, inducing the migration of bulk V
O
s to form surface Ti
3+
–V
O
pairs. These Ti
3+
–V
O
pairs would be highly reactive for the selective binding of metal atoms through specific metal atom–support interactions, where the localized electrons would drive surface reconstruction for formulating stable ADCs.
Fig. 1: DFT simulation of Ti
3+
formation at V
O
.
a
, Thermodynamics of the migration of V
O
s to the surface and Pt adsorption by the reorganization of surface Ti ions (changes in Gibbs free energy from the leftmost structure, in electronvolts). The corresponding structures with spin density plots (yellow) and V
O
sites (blue circles) (bottom).
b
, Formation energy of Pt-DSA, namely,
E
f
(Pt-DSA/TiO
2
), at various sites shown in the top, compared with bulk Pt
0
cohesion from precursor Pt
4+
ions. Three possible adsorption sites (bridge, hollow and 4cTi) are considered after the formation of surface V
O
s (the first structure, top). Methods provides more information on the calculation. Colour legends: blue, Ti; red, O; grey, Pt.
Full size image
EPR study and
