Repository: aobozhang2025/parser

File: test/articles_txt_synthesis/10.1038_s41565-019-0366-5-synthesis.txt
Methods
Preparation of catalysts
For 0.25% Pt/α-MoC, samples with 0.25 wt% Pt loading were prepared using the wetness impregnation method with passivated α-MoC as support
21
. The slurry was stirred for 2 h under Ar protection. The liquid was removed using a rotary evaporator under vacuum at 35 °C. Finally, the powder was put in a frozen dryer overnight to remove the residual moisture. Ru/Al
2
O
3
and 0.5% Pt/TiO
2
were prepared using a similar method.
For 0.5% Pt/C (reference catalyst), the 5% Pt/C commercial catalyst (Alfa-Aesar) was diluted using Vulcan XC-72.
For 0.08% Pt
1
/FeO
x
, an aqueous solution of chloroplatinic acid and ferric nitrate (Fe(NO
3
)
3
·9H
2
O, 1 mol l
−1
) was co-precipitated, with the pH value of the resulting solution controlled at about 8 by sodium carbonate at 50 °C. The recovered solid was dried at 60 °C overnight and calcined at 400 °C for 5 h. Before characterization and reactivity testing, the samples were reduced in 10% H
2
/He at 250 °C for 0.5 h
18
,
27
. This catalyst was provided by B. Qiao as used in a previous study
18
.

File: test/articles_txt_synthesis/10.1038_s41565-019-0518-7-synthesis.txt
synthesis of single-atom catalysts at higher temperatures naturally grants a higher thermal stability, but high-temperature synthesis (>1,000 °C) is typically challenging to achieve and incompatible with many temperature-sensitive methods and materials.
In this work, we report the use of high-temperature shockwaves to synthesize and stabilize single atoms at very high temperatures (for example, 1,500–2,000 K). The high-temperature shockwave is achieved using a programmable, periodic on–off heating pattern that features a short on state (for example, ~1,500 K for ≤55 ms) and a ten-times longer off state (near room temperature). The on state provides the activation energy for single-atom dispersion by forming thermodynamically stable metal–defect bonds that can naturally sustain high-temperature annealing, which we confirmed with in situ microscopy as well as theoretical simulations. The longer off state critically ensures the overall dispersion stability by preventing an extended heating-induced metal vaporization and particularly substrate deterioration. The high-temperature-synthesized single atoms (HT-SAs) demonstrate a superior stability in direct methane conversion for 50 hours and are also hydrothermally stable after steam treatment at 973 K.
Shockwave synthesis of thermally stable single atoms
As a demonstration, we began with the synthesis of Pt HT-SAs on CO
2
-activated carbon nanofibre (CA-CNF) substrates. As schematically shown in Fig.
1a
, ethanol-based salt precursors (H
2
PtCl
6
) are loaded onto the defective CA-CNFs (loading of 0.01 µmol cm
–2
, normalized to the geometric area) with good wetting. The precursor-loaded CA-CNF film was then subjected to shockwave heating via an electrical Joule heating process that can be easily programmed in terms of temperature, on–off durations and repeated cycles (Supplementary Fig.
1
). The thermal images captured by a high-speed camera show a uniform spatial temperature distribution during the shock-heating process (Supplementary Fig.
2
). Figure
1b
shows the temperature evolution of a pulse heated to ~1,500 K for 55 ms and then rapidly quenched by directly cutting off the input current for a ten times longer period, which leads to an average temperature of ~400 K for the overall process. Figure
1c
shows the temperature profile with ten heating cycles over a 6 s period, which demonstrates the relatively stable temperature that can be repeatedly achieved during the heating process. In addition, we can achieve a temperature of up to ~3,000 K (Supplementary Fig.
2c
), which allows us to synthesize thermally stable HT-SAs at very high temperatures.
Fig. 1: In situ high-temperature-shockwave synthesis of HT-SAs on defective carbon.
a
, The schematic diagram shows the HT-SA synthesis and dispersion process (grey, carbon atoms; cyan, metal precursor; red, metallic atoms).
b
, Temperature evolution during the shockwave synthesis and a detailed heating/cooling pattern. Inset: light emitted from the material at a high temperature.
c
, A ten-pulse shock heating pattern demonstrates the uniform temperature in each cycle with a high-temperature on state and a low temperature off state.
d
,
e
, Typical HAADF images of Pt HT-SAs after one (
d
) and ten (
e
) cycles of the thermal shock (0.01 µmol cm
–2
).
f
, EXAFS profiles (without phase correction) for Pt HT-SAs on CA-CNFs after one and ten cycles of the thermal shock treatment.
Full size image
Figure
1d,e
shows the high-angle annular dark-field (HAADF) images of Pt dispersed on the CA-CNF substrate after one and ten heat shocks at 1,500 K. For a single heat shock, the surface of the CA-CNFs was dispersed with high-density single atoms, although Pt clusters were also visible (Fig.
1d
and Supplementary Fig.
3a
). However, after ten shocks, the substrate displayed a mostly uniform single-atom distribution (Fig.
1e
and Supplementary Fig.
3b
), which indicates the stability of these HT-SAs and the further disassembly of clusters into single atoms during the continuous shockwave heating. We further confirmed the single-atom dispersion by macroscopic extended X-ray absorption fine structure (EXAFS) (Fig.
1f
) and X-ray near-edge structure analysis (Supplementary Fig.
3c
). The EXAFS spectrum of the one-cycle sample shows a weak peak at ~2.5 Å, which corresponds to the Pt–Pt bonding, and a dominant peak at ~1.5 Å, which indicates the Pt–substrate bonds (the Pt–C bond, as discussed later), to reveal a structure of Pt nanoclusters mixed with single atoms. After ten cycles, nearly no Pt–Pt bonds remained, which suggests the dominance of single-atom dispersion by disassembling the remaining clusters. The CA-CNF substrate had a surface area of ~56 m
2
g
–1
and the Pt loading was measured as ~0.24 wt%. We also varied the metal loading and found that nanoclusters form at a higher (5 times and 10 times) loading (Supplementary Fig.
4
shows the cases of 0.05 and 0.1 µmol cm
–2
) owing to limited stabilization sites.
To understand the dispersion mechanism, we designed control samples using different heating strategies (Supplementary Fig.
5a–c
). Low-temperature synthesis (573 K, 1 h) lacks the activation energy to effectively disperse and bond these atoms to the substrate (that is, poor dispersion and stability), whereas high-temperature annealing (1,500 K, 10 min) leads to a serious particle agglomeration due to overheating-induced (1) graphitization of the carbon substrate (that is, the losing of defects)
32
and (2) long-range atom diffusion. Therefore, the shockwave heating creatively utilized high temperatures for HT-SAs synthesis but was short enough to avoid the deterioration to the substrates, and thus maintained the stability of the single-atom dispersion.
In addition, the defects are important to help bind these mobile single atoms onto the substrate and improve their structural stability (Supplementary Fig.
5d–f
). Experimentally, shockwave synthesis on the relatively crystalline CNF (without CO
2
activation) yields nanoclusters mixed with single atoms due to the limited defective sites. In contrast, after activation, the improved defect concentration and presence of micropores (that is, carbon vacancies) on CA-CNFs (Supplementary Figs.
6
and
7
) lead to a high-density single-atom dispersion. Accordingly, a more defective substrate can accommodate a high density of single atoms. Therefore, these control experiments illustrate the critical role of high-temperature shockwave heating and of defects on the substrate for an effective single-atom dispersion and stabilization.
The HT-SAs naturally possess a superior structural stability because they were synthesized at a high temperature of 1,500 K, which we confirmed by in situ scanning transmission electron microscopy (STEM) from room temperature up to 1,273 K (the equipment limit). The sample was stabilized for at least 30 minutes before taking images. As shown in Fig.
2a
, the Pt HT-SAs displayed a uniform and high-density single-atom dispersion at each temperature up to 1,273 K after holding for 60 minutes. In addition, we also confirmed the stability of the Pt HT-SAs by performing ex situ thermal annealing at 1,073 K for 1 hour in a furnace with an Ar flow (Supplementary Fig.
8
). As the shockwave method can produce a temperature of up to 3,000 K (Supplementary Fig.
2c
)
33
, this could enable the synthesis of HT-SAs at an even higher temperature. As an example, we synthesized HT-SAs at 1,800 and 2,000 K (using a lower (half) loading of 0.005 µmol cm
–2
) and observed the stable single-atom dispersion proved by both STEM and EXAFS measurements (Fig.
2c
and Supplementary Fig.
9
).
Fig. 2: Thermal stability of the HT-SAs.
a
, We evaluated the morphology of Pt HT-SAs on the CA-CNF substrate using in situ STEM from room temperature up to 1,273 K, which demonstrated the superior thermal stability.
b
,
c
, A higher-temperature shockwave synthesis at 2,000 K (loading of 0.005 µmol cm
–2
) also produced thermally stable HT-SAs (
b
), as shown by its corresponding EXAFS profiles (without phase correction) (
c
).
d
, Summary of the results of single-atom synthesis temperatures and time by our shockwave method and other techniques in the literature (square brackets)
2
,
4
,
5
,
10
,
12
,
20
. r.t., room temperature.
Full size image
For comparison, in Fig.
2d
we summarize previous reports of single atoms synthesized using various methods. Most wet chemical approaches use a mild temperature (<773 K) and the resulting single atoms are vulnerable under subsequent high-temperature annealing, especially when there is no proper bonding or coordination with the substrate
17
,
19
,
27
,
28
. Furnace heating or annealing at 1,073–1,173 K can substantially increase the thermal stability of single atoms by creating strong and stable metal–substrate bonding through atom trapping and substrate anchoring
2
,
5
,
8
,
30
. However, the much higher temperature of our shockwave method surpasses furnace heating with the ability to synthesize single atoms up to 1,500–2,000 K. In addition, a higher-temperature synthesis provides ultrafast kinetics for single-atom dispersion with extremely shorter processing durations (<10 s) and a higher efficiency compared to low-temperature methods.
Analysis of the single-atom bond structure
The thermal stability of HT-SAs comes from the Pt–substrate bond’s ability to resist high-temperature annealing. Experimentally, we analysed the bond structure by extracting the nearest-neighbour coordination numbers and the local structure of the Pt HT-SAs from fitting the EXAFS profiles with first-shell model (Table
1
and Supplementary Fig.
10
). Figure
3a
shows a typical EXAFS fitting of Pt 1,500 K HT-SAs, which renders a bond distance of 1.931 Å and a coordination number of 2.8 (indicating a Pt–X
3
bond configuration). The experimentally derived bond length is considerably shorter than the literature reported Pt–O (2.01–2.05 Å) (refs.
10
,
34
) and Pt–N bonds (~2.3 Å) (ref.
35
), but it is in good agreement with a Pt–C bond that has a calculated bond length of 1.93 Å (ref.
36
). Moreover, based on this Pt–X
3
bond model, we calculated the bond distance of Pt–C in Pt–C
3
, Pt–N in Pt–N
3
and Pt–O in Pt–O
2
C
2
using density functional theory (DFT)
37
,
38
,
39
,
40
. The calculated Pt–C bond in the Pt–C
3
configuration shows a bond distance of 1.940 Å, which is very close to the experimentally fitted result, whereas the Pt–N and Pt–O bonds all have much larger bond distances (Fig.
3b
), which confirms the Pt–C bond structure in our samples.
Table 1 Fitting parameters of the Fourier transform of the first shell of the EXAFS spectra
Full size table
Fig. 3: HT-SA dispersion mechanism and temperature effect
a
, The first-shell model EXAFS fitting of the Fourier transform (FT) at the Pt L
3
edge for the Pt 1,500 K 10 cycles sample shows a bond distance of 1.931 Å with a coordination number of 2.8.
b
, DFT-calculated bond distances in the Pt–C
3
, Pt–N
3
and Pt–O
2
C
2
configurations.
c
, MD simulation on the single-atom dispersion ((i)–(iii)) and subsequent annealing (iv) at 1,500 K.
d
, Identified Pt–Pt (type 1) and Pt–C bonds (types 2–10) in the dispersion system.
e
, The statistical distribution of bond configurations before (i) and after (iii) the shockwave synthesis at a high temperature in
c
—the weak bonds become strong Pt–C bonds.
f
, Energy analysis of a Pt atom deviated from a Pt-30 cluster by forming a thermodynamically stable Pt–C bond (type 10).
g
,
h
, Time needed for single-atom dispersion (
g
) and associated bond configuration at different synthesis temperatures (
h
). The high temperature provides the activation energy for the bond formation to give a higher dispersion efficiency (
g
) with more stable Pt–C bonds (types 5–10) at higher synthesis temperatures (
h
). CINEB, climbing image-nudged elastic band.
Full size image
The DFT result also reveals that the bonding energy of Pt–C bonds is surprisingly higher than that of Pt–N bonds under the similar bond configurations (Pt–X
3
and Pt–X
4
) (Supplementary Fig.
11a
). In addition, the charge density difference diagrams further illustrate the difference between Pt–C and Pt–N bonds: in Pt–C bonds, a large amount of charge transfer appears between the Pt and C atoms and the charge density is mainly concentrated in the centre, which indicates a strong covalent bond nature; however, in Pt–N bonds, the transferred electron is mainly circulated around the Pt and N atoms, which denotes an ionic bond (Supplementary Fig.
11b
). Therefore, the Pt–C bonds demonstrate a higher binding energy and a unique covalent nature compared with Pt–N bonds in a similar bond configuration.
High-temperature dispersion and stabilization
To understand the atomistic origin of the high-temperature-induced dispersion and stabilization, we performed molecular dynamic (MD) simulations using the reactive force field (ReaxFF) potential
41
,
42
(details in
Supplementary Methods
). The defects on graphene contain randomly etched carbon vacancies to mimic the surface of CA-CNFs. Figure
3c
clearly depicts the dispersion of Pt clusters into single atoms with increasing heating cycles at 1,500 K (from (i) to (iii)), as well as the dispersion stability on thermal annealing at 1,500 K (iv). We observed both the agglomeration and atomization of Pt atoms, but the atomization can only be stabilized when energy-favourable Pt–C bonds are formed (types 4–10 in Fig.
3d
). Figure
3e
shows the evolution of bond structures before and after a shockwave at 1,500 K, in which all the initial weak bonds (Pt–Pt cluster and types 1–3 Pt–C bonds) change into stronger Pt–C bonds (types 4–10) with higher binding energies, which illustrates the atomic origin as to why the HT-SAs are more thermally stable than Pt clusters. The simulation clearly reproduced our synthesis process in which the initial Pt clusters are weakly attached with the substrate, but with more shockwave heating, the clusters are disassembled into single atoms by forming thermodynamically stable Pt–C bonds that can sustain high-temperature annealing. This also indicates defects on the substrates are essential to stabilize HT-SAs and determine the dispersion density.
In the process, high temperature is critical to provide sufficient activation energy for atom diffusion and overcome the energy barrier for bond formation. As an example, when a single Pt atom deviates from a Pt-30 cluster to form a Pt–C bond, kinetically there is an energy barrier (for example, 1.48 eV) that hinders the dispersion, which can only be overcome at a high temperature (Fig.
3f
and Supplementary Fig.
12
). We also simulated the shockwave dispersion at other temperatures: 500, 1,000, 2,000 and 2,500 K (Supplementary Fig.
13
). Although similar shockwave patterns (on/off ratio and cycle numbers) were applied, low temperatures (500 and 1,000 K) failed to fully disperse the Pt cluster within the given repeated cycles. In contrast, higher shockwave temperatures had improved kinetics and achieved single-atom dispersion much faster, that is, gave a much higher dispersion efficiency (Fig.
3g
). Moreover, the Pt–C bond distribution in these HT-SAs shows an increasing proportion of more stable type 5–10 bonds at higher synthesis temperatures, which indicates an improved thermal stability (Fig.
3h
). Therefore, high-temperature synthesis is critical for single-atom dispersion and stabilization as it provides the essential activation energy to accelerate the dispersion process and promote the formation of bonds that are more stable.
Generality of the shockwave synthesis and catalytic study
The simple shockwave synthesis method can generally be applied to other metals and substrates in which a high temperature enables the atom dispersion by forming stable metal–defect bonds while the shockwave heating helps maintain the overall stability. As the shockwave temperature is sufficiently high compared with the thermal decomposition temperatures of most metal precursors, our method can be used to produce single-atom dispersions of most metals, as demonstrated of Ru and Co HT-SAs on CA-CNFs (Fig.
4a
and Supplementary Fig.
14
).
Fig. 4: The generality of the shockwave method and HT-SAs in catalytic reactions.
a
, Co HT-SAs synthesized on CA-CNFs confirmed by the EXAFS profile and a HAADF image (inset).
b
,
c
, Pt HT-SAs synthesized on C
3
N
4
(
b
) and TiO
2
(
c
) substrates through radiative and conductive shockwave synthesis (~0.5 wt%).
d
,
e
, The light-off curves (
d
) and the Arrhenius plots (
e
) of the Pt HT-SAs for the CO oxidation reaction before and after steam treatment at 973 K for 4 h show a stable performance after hydrothermal treatment.
f
, The stable performance of the Pt HT-SAs during CO oxidation at 493 K for 50 h.
g
, High-temperature direct CH
4
conversion at 973 K by Pt HT-SAs for 50 h and Pt IMP samples for 20 h.
h
, The reaction TOF compared with the literature value for nanocluster Pt/SiO
2
(ref.
43
).
Full size image
In addition, the shockwave method can be extended to other substrates, such as conductive reduced graphene oxide, semiconductor C
3
N
4
and oxides like TiO
2
, but with a different heating method (Supplementary Fig.
15
) and forming different bonds with the substrates (Supplementary Fig.
16
). Radiative shockwave heating can be used for powder samples by depositing precursor-loaded powders beneath a carbon film that was Joule heated in a shockwave pattern. The high temperature achieved in the film also heated the C
3
N
4
powder and induced a high-density single-atom dispersion (Fig.
4b
). In addition, the shockwave heating maintained the structural integrity of C
3
N
4
, which otherwise would be easily carbonized by prolonged heating (Supplementary Fig.
17
). The non-contact radiative heating can also be scaled up easily for a continuous production (Supplementary Fig.
18
). Alternatively, as oxides have a poor thermal conductivity for effectively radiative heating, we achieved Pt HT-SAs on TiO
2
substrates by depositing a thin layer (~2.5 nm) of TiO
2
on the nanofibres in a CA-CNF film via atomic layer deposition (Supplementary Fig.
15c
). The shockwave heating of the CA-CNF film also heated the TiO
2
layer through conductive heating and induced the single-atom dispersion on TiO
2
(Fig.
4c
). These results demonstrate the generality of the high-temperature-shockwave method for synthesizing thermally stable single-atom dispersions, which suggests a great potential for scalable nanomanufacturing.
To test the stability of our HT-SAs, we first performed an in situ hydrothermal test for Pt HT-SAs on CA-CNFs in an environmental TEM (ETEM) at a partial H
2
O pressure of 10
−3
mbar from 300 to 773 K (the upper limit is to avoid equipment corrosion), with each studied temperature held for at least 30 minutes. As shown in Supplementary Fig.
19
, no nanocluster emerged during the in situ measurement up to 773 K, which proves the HT-SAs are stable. We further confirmed the performance stability of the Pt HT-SAs in the CO oxidation reaction before and after hydrothermal treatment using 5% H
2
O at 973 K for four hours, which corroborates the hydrothermal stability of the Pt HT-SAs (Fig.
4d
). The Arrhenius plots measured by kinetic studies (Fig.
4e
) also show that the apparent reaction energies of the Pt single-atom catalysts before and after the steam pretreatment are very close (50.7 kJ mol
–1
versus 53.2 kJ mol
–1
). In addition, we performed multiple cycles of the CO oxidation measurements (Supplementary Fig.
20
), as well as a stability test at 493 K for 50 hours, and both confirmed the high stability of the Pt HT-SAs (Fig.
4f
).
Additionally, we demonstrated that the HT-SAs have a reductive catalytic application in direct methane conversion, in which single-atom catalysts exhibit good performances due to the coke resistance by preventing catalytic C–C coupling
43
,
44
. A control sample was synthesized via a conventional impregnation (that is, IMP) method by using the same material but thermally reducing it at 573 K for one hour (Supplementary Fig.
21
). Figure
4g
and Supplementary Fig.
22
display the performance of Pt IMP and Pt HT-SAs for the direct CH
4
conversion at 973 K to give various products, such as ethylene, ethane, propylene, propane, butene and benzene among others. The product distribution shows a high selectivity for C
2
H
4
, C
2
H
6
and C
6
H
6
(>90%) for Pt HT-SAs and no coke formation for extended 50 h. In contrast, the Pt IMP sample shows severe coke formation even during the first hour of reaction, which could be ascribed to the continuous ensembles and aggregation of Pt sites at a high temperature (973 K). Figure
4h
shows the superior stability of the Pt HT-SAs in CH
4
conversion with a stable turnover frequency (TOF) for 50 h, in contrast to the quick drop of TOF for the Pt IMP sample due to its dispersion instability at a high temperature and aggregation into nanoclusters. Note that our HT-SAs demonstrate a roughly 1,000-times higher TOF than the Pt nanocluster supported on SiO
2
catalysts reported in the literature under similar conditions
43
, which manifests the criticalness and great efficiency of single-atom catalysts. These practical results demonstrate the superior thermal stabilities of HT-SAs synthesized by high-temperature shockwaves and their great potential for catalytic applications.
Conclusion
We report a high-temperature-shockwave method to synthesize and stabilize high-density single atoms at very high temperatures with a great efficiency. The shockwave design enables a high-temperature (1,500–2,000 K) synthesis during the on state; however, the average temperature is significantly lower (for example, 400 K) as a result of the extended off times, which makes the method compatible with various substrates and manufacturing. Control experiments and simulation results revealed the critical roles of high-temperature synthesis, which provides the activation energy and ultrafast kinetics for single-atom dispersion and promotes a more-stable bond formation with the defects on the substrates. We confirmed the high-temperature stability of the HT-SAs by in situ (stable up to 1,273 K) and ex situ STEM (shockwave stability up to 1,500–2,000 K). We also demonstrated the stability of HT-SAs in CO oxidation and in direct methane conversion over 50 hours. The shockwave method is facile and general for synthesizing various thermally stable single atoms on different substrates, which provides a route for single-atom manufacturing to give high-temperature catalytic reactions.
Methods
Materials and substrates
All the salt precursors, H
2
PtCl
6
hydrate (99.995%), RuCl
3
·
x
H
2
O (>98%) and CoCl
2
·6H
2
O (98%), were purchased from Sigma-Aldrich without further purification. CNF substrates were derived from polyacrylonitrile (Sigma-Aldrich) by electrospinning an 8 wt% polyacrylonitrile in dimethylformamide (Sigma-Aldrich) solution at a voltage of 15–20 kV, a spinning distance of 10 cm and a feed rate of 1 ml h
–1
. The nanofibre mat was first stabilized in air at 533 K for 5 h and carbonized at 1,273 K for 2 h in Ar to create the CNF sample. The CNF material was then thermally annealed under a CO
2
atmosphere (80 ml min
–1
) at 1,023 K for 3 h (CA-CNF). Reduced graphene oxide was synthesized according to a modified Hummer’s method
45
and then thermally reduced at 300 °C for 2 h in an Ar-protected tube furnace. The C
3
N
4
powder substrate was synthesized by pyrolysis of melamine powder at 550 °C for 2 h in a muffle furnace. The TiO
2
-coated CA-CNFs were fabricated using atomic layer deposition (Beneq TFS 500 ALD) of alternating a Ti precursor and H
2
O for 50 cycles (estimated TiO
2
thickness of 2.5 nm).
Shockwave synthesis
The salt precursors were dissolved in ethanol-based solutions at a dilute concentration (0.0001–0.0005 mol l
–1
), and the solutions were directly dropped onto the suspended CNF films with a loading of 20–100 μLcm
–2
(in total ~0.01 μmol cm
–2
) and left to dry (room temperature, 30 min). The precursor-loaded CNF films were then subjected to the shockwave synthesis in an Ar-filled glovebox using a programmable electrical pulse (Keithley 2425). The pulse temperature, duration and on–off ratio were easily adjusted by the programming in the Keithley 2425 system (the sweep function) or by an external control software. A high-power d.c. source (Volteq, 1,200 W) was also used when a high input power was needed. The programmable pulse heating o the high-power electric source was controlled by Keithely through a relay.
To estimate the temperature evolution during the shockwave process, a homemade colour ratio pyrometer measurement was performed using a Vision Research Phantom Miro M110 high-speed camera. Detailed temperature calculations are given in a previous paper
46
. MATLAB was used to extract the raw pixel values to calculate the temperatures. For the figures that show the temperature of a single sample as a function of time, only unsaturated pixels above the black level and within the error threshold were used to report the mean and median temperature of the frame for a contiguous area of at least ten acceptable pixels.

File: test/articles_txt_synthesis/10.1038_s41565-020-0665-x-synthesis.txt
synthesis of Pd/ZIF-8 and Pt/ZIF-8 by using Pd(acac)
2
(80 mg) and Pt(acac)
2
(60 mg), respectively, instead of Rh(acac)
3
.
Typical preparation of SA-Rh/CN (3 h), Rh/CN-2h, Rh/CN-4h, Rh/CN-5h, Rh/CN-1100 SA-Pd/CN and SA-Pt/CN
Rh/ZIF-8 (1 g) was added to a crucible. The crucible was then placed in a tube-type furnace and heated to 900 °C for 2–5 h (1,100 °C for 6 h to prepare Rh/CN-1100) at a heating rate of 5 °C min
−1
under a N
2
atmosphere. After cooling to room temperature, SA-Rh/CN (black powder) was obtained. The product could be used directly without further treatment.
The same procedure was utilized for the synthesis of SA-Pd/CN and SA-Pt/CN by using Pd/ZIF-8 (1 g) and Pt/ZIF-8 (1 g), respectively, instead of Rh/ZIF-8 (1 g).
Typical preparation of Rh/C
RhCl
3
·3H
2
O (50 mg) was added to 10 ml deionized water under vigorous stirring at room temperature. NaBH
4
(72 mg) in 10 ml deionized water was added dropwise to RhCl
3
solution. After 5 min, black nanocrystals were collected by centrifugation. Rh nanoparticles were washed with ethanol three times and dried at 70 °C. Vulcan XC-72 (100 mg) was added into 100 ml ethanol. Under vigorous stirring, 20 mg prepared Rh nanoparticles were added to the suspension at room temperature then stirred continuously for 4 h. The catalyst was collected by centrifugation. Rh/C was dried at 70 °C for 12 h to remove the solvent, then the solid was used for electrochemical measurements without further purification.

File: test/articles_txt_synthesis/10.1038_s41565-021-01022-y-synthesis.txt
Methods
Synthesis of NC
A two-dimensional zeolitic imidazolate framework (2D-ZIF-8) was synthesized as the NC precursor. Typically, Zn(NO
3
)
2
·6H
2
O (12.75 g) and 2-methylimidazole (29.15 g) were dissolved separately in deionized water (1,000 ml). Then the two aqueous solutions were rapidly mixed and vigorously stirred for 2 h. The resulting white precipitate was left undisturbed for 12 h. The product was collected by centrifugation, then washed with water and ethanol, and subsequently dried at 80 °C overnight. To prepare NC, the 2D-ZIF-8 (5 g) was mixed with KCl (100 g) in deionized water (400 ml) and then dried under rotary evaporation. After drying (120 °C overnight), the KCl intercalated powder was heated to 700 °C (heating rate, 2 °C min
−1
) for 5 h in a nitrogen flow. The product was washed with hydrochloric acid (2 M), deionized water and ethanol, then dried at 80 °C overnight.
Synthesis of Ni
1
/NC
To achieve 30 wt% metal feeding, NiCl
2
·6H
2
O (174 mg) and NC (100 mg) were dispersed in 20 ml ethanol solution, sonicated for 10 min, and dried first by rotary evaporation and then in an oven at 80 °C. For low-temperature annealing, the powder was heated to 300 °C (heating rate, 5 °C min
−1
) for 5 h in a nitrogen flow. After thorough washing using a water–ethanol mixture, the dried powders (80 °C) were subjected to a high-temperature annealing at 550 °C (heating rate, 2 °C min
−1
) for 5 h in a nitrogen flow.
Synthesis of PCN
Bulk PCN was prepared by calcining dicyandiamide at 550 °C (heating rate, 2.3 °C min
−1
) in a crucible for 3 h in static air. Exfoliated PCN was obtained via the thermal exfoliation at 500 °C (heating rate, 5 °C min
−1
) for 5 h in static air.
Synthesis of Ni
1
/PCN
To achieve 30 wt% metal feeding, NiCl
2
·6H
2
O (174 mg) and PCN (100 mg) were dispersed in ethanol solution (20 ml) and sonicated for 10 min, followed by rotary evaporation to dry. The oven-dried powder (80 °C) was subsequently heated to 450 °C (heating rate, 5 °C min
−1
) for 5 h in a nitrogen flow. Using a water–ethanol mixture, the obtained powder was washed thoroughly and then dried in an oven at 80 °C. Finally, the powders were heated to 550 °C (heating rate, of 2 °C min
−1
) and kept for 5 h under the protection of a nitrogen flow.
Synthesis of CeO
2
Ce(CH
3
COO)
3
·
x
H
2
O was heated in air at 350 °C (heating rate, 5 °C min
−1
) for 2 h, then the temperature was increased to 600 °C (heating rate, 5 °C min
−1
) for 5 h.
Synthesis of Ni
1
/CeO
2
To achieve 10 wt% metal feeding, NiCl
2
·6H
2
O (45.5 mg) and CeO
2
(100 mg) were dispersed in ethanol solution (20 ml) and sonicated for 10 min, followed by rotary evaporation to remove the solvent. The powders were dried in an oven at 80 °C and then heated to 300 °C (heating rate, 5 °C min
−1
) in static air. The obtained powders were washed thoroughly using a water–ethanol mixture and dried in an oven at 80 °C. Finally, the powders are heated to 550 °C (heating rate, of 1 °C min
−1
) and kept for 5 h under static air.
Synthesis of Ni
1
Pd
1
/NC
NiCl
2
·6H
2
O (24 mg), PdCl
2
(20 mg) and NC (100 mg) were dispersed in 0.5 M HCl solution (20 ml), sonicated for 10 min and dried first by rotary evaporation and then in an oven at 80 °C. For the low-temperature annealing, the powder was heated to 200 °C (heating rate, 5 °C min
−1
) for 5 h in a nitrogen flow. After thorough washing using dimethylsulfoxide (DMSO) and water, the dried powder (80 °C) was subjected to a high-temperature annealing at 500 °C (heating rate, 2 °C min
−1
) for 5 h in a nitrogen flow.
Synthesis of Ni
1
Pd
1
Pt
1
/NC
NiCl
2
·6H
2
O (20 mg), PdCl
2
(14 mg), H
2
PtCl
2
.6H
2
O (42 mg) and NC (100 mg) were dispersed in 0.5 M HCl solution (20 ml), sonicated for 10 min, and dried by rotary evaporation and in an oven (80 °C). For the low-temperature annealing, the powder was heated to 200 °C (heating rate, 5 °C min
−1
) for 5 h in a nitrogen flow. After thorough washing with DMSO and water, the dried powder (80 °C) was subjected to a high-temperature annealing at 500 °C (heating rate, 2 °C min
−1
) for 5 h in a nitrogen flow.
The synthesis of other metal UHD-SACs follows the same steps by using the appropriate metal precursor, solvent, annealing temperatures and atmospheres (Supplementary Table
1
).
Automated synthesis
The automated catalyst preparation was carried out in a Chemspeed Flex Isynth synthesis platform. The distinct carriers (100 mg) were dispensed into the reaction block using an in-built extruder for precision dosing. After addition of ethanol (5 ml, ACS reagent grade, Millipore Sigma), the nickel precursor solution (NiCl
2
·6H
2
O, 99.9% purity, Sigma Aldrich, in ethanol) of the desired molarity was added gravimetrically (5 ml). The resulting slurries were shaken (300 r.p.m.) for 30 min, and the solvent was subsequently removed under vacuum (80 °C, 7 h). The dry powders were transferred to ceramic boats and annealed in flowing nitrogen (20 ml min
−1
) at 300 °C (ramp, 5 °C min
−1
). The annealed powders were subsequently washed (water:ethanol, 1:1, 15 ml) and vacuum-filtered (frit pore diameter, 16–40 µm) three times and then dried (80 °C, vacuum) in the synthesis robot. Finally, the powders were subjected to a second annealing step to 550 °C (ramp, 2 °C min
−1
) in a flowing nitrogen atmosphere.
Material

File: test/articles_txt_synthesis/10.1038_s41565-022-01105-4-synthesis.txt
Catalyst preparation
All carbon-supported metal-based catalysts (nominal metal loading 1 mass%), denoted M/C, were prepared by an incipient wetness impregnation method, employing the respective metal chloride and aqua regia
34
,
37
, HCl or deionized water as solvent
39
. The obtained solutions were added dropwise onto the carbon carriers (that is, polyaniline-derived NC
45
or commercial AC (Norit ROX 0.8). Subsequently, all samples were dried at 473 K (heating rate = 5 K min
−1
, 16 h, static air) to yield the respective SA catalyst, denoted M-SA/NC or M-SA/AC. In the case of Au, Pt and Pd, M-SA-N
4
/NC catalysts were obtained by thermal activation of the respective M-SA/NC sample (
T
act
= 1,073 K, heating rate = 5 K min
−1
, 16 h, flowing N
2
). The NP-based catalysts (M-NP/NC for Ru, Rh and Ir, and M-NP/AC for all metals) were derived by thermal activation in the temperature range
T
act
= 523–1,073 K (heating rate = 5 K min
−1
, 16 h, flowing N
2
). The catalysts are denoted M/C-
x
h after use in the acetylene hydrochlorination reaction for
x
h tos. Further details of the catalyst synthesis are provided in the
Supplementary Information
.
Catalyst

File: test/articles_txt_synthesis/10.1038_s41565-023-01385-4-synthesis.txt
Synthesis of Pt NPs
Pt NPs were synthesized by following a previously reported method with a slight modification
43
. Platinum chloride was dissolved in deionized water (0.002 g ml
–1
) and boiled at 100 °C for 1 min. Subsequently, the prepared trisodium citrate solution (0.011 g ml
–1
) and sodium borohydride solution (0.76 mg ml
–1
) were added to the platinum chloride solution. The resulting mixture solution was stirred at 80 °C for 10 min, and the colour change of the solution from yellow to black indicated the successful synthesis of Pt NPs. The final Pt NP solution, with acetone as an anti-solvent, was centrifuged at 1,555 rpm for 20 min. The concentration of Pt NPs was measured using an inductively coupled plasma atomic emission spectrometer (ICPS-8100) at the National Center for Inter-University Research Facilities, Seoul National University.
Synthesis of Pt/TiO
2
cryoeaeorgels
The Pt NP solution (20 mg ml
–1
) was added to TiO
2
NP dispersion to obtain a Pt/TiO
2
colloidal solution (17 wt% Pt). The Pt/TiO
2
colloidal solution was homogeneously mixed using an ultrasonic liquid processor (Vibcra-Cell, VCX-750) for 2 h (40% amplitude), and the mixed solution was added dropwise to liquid nitrogen. After flash freezing for 10 min, the frozen solution was brought to a freeze dryer (Operon, FDU-7003) and kept under a vacuum (<20 mtorr) for 48 h.
Synthesis of Cu-SA/TiO
2
NPs
The synthesis procedure is based on a previously reported method
2
with appropriate modifications.
(1)
Synthesis of silica NP template. Tetraethyl orthosilicate (0.86 ml) was added into mixed solutions of H
2
O (4.30 ml) and EtOH (23.00 ml) and stirred for 6 h. The products were centrifuged and washed with water and EtOH and redispersed in anhydrous EtOH (40 ml) for the next procedure.
(2)
TiO
2
coating on the SiO
2
template. Acetonitrile (14.0 ml) and 28–30 wt% ammonia solution (0.4 ml) were added into the previously made SiO
2
NP solution (solution 1). The mixture was sonicated for 10 min. Another solution (solution 2) was made with titanium (
iv
) butoxide (0.8 ml) dissolved in a mixture of anhydrous EtOH (6.0 ml) and acetonitrile (2.0 ml). Solution 2 was added to solution 1 and stirred for 3 h. The products were centrifuged and washed with EtOH and water twice each and redispersed in H
2
O (40 ml) for the next step.
(3)
Cu-SA adsorption on TiO
2
-coated SiO
2
NPs. Copper (
ii
) chloride dihydrate (4.0 mg) was added to the previously made TiO
2
-coated SiO
2
NP solution. The mixture was stirred for 3 h. The light-blue powder was centrifuged, washed with water and redispersed in H
2
O for the following procedure.
(4)
Wrapping SiO
2
. Polyvinylpyrrolidone (0.4 g) was added to the solution in (3) above and stirred overnight. The polyvinylpyrrolidone-coated product was centrifuged and redispersed in a solution of EtOH (46 ml) and H
2
O (9 ml). Tetraethyl orthosilicate (1.6 ml) and 28–30 wt% ammonia solution (1.2 ml) were added to the above solution. The reaction was conducted for 4 h. The product was centrifuged and washed with EtOH and water. The resulting powders were dried at 80 °C in an electric oven overnight.
(5)
Redistribution of Cu atoms. The product obtained in step (4) was calcined at 900 °C for 2 h.
(6)
Etching SiO
2
for hollow Cu-SA/TiO
2
NPs. The calcined powder in step (5) was dispersed in a 0.5 M sodium hydroxide solution. The solution was heated to 180 °C with stirring. After 6 h of reaction, the product was centrifuged and washed with H
2
O and EtOH. The resulting powder was dried at 80 °C in an electric oven overnight.
Synthesis of Pt/g-C
3
N
4
NPs
For the synthesis of g-C
3
N
4
, 5 g of urea was transferred to an alumina boat and calcined at 550 °C for 2 h inside a muffle furnace. Then, 50 mg of the synthesized g-C
3
N
4
was dispersed in a 20 ml gas-tight vial with 10 ml of 20% methanol aqueous solution. Chloroplatinic acid with an equivalent amount of 4 wt% Pt regarding g-C
3
N
4
was added to the reaction solution. The solution in the reaction cell was irradiated with ultraviolet–visible light (100 mW cm
–2
) under vigorous stirring. After 2 h, the product was washed with water and EtOH and dried at 50 °C in an electric oven overnight.
Fabrication of floatable photocatalytic elastomer–hydrogel nanocomposites
To fabricate the photocatalytic layer, 3 ml HPU solution (HPU in water, 50.0 wt%) was prepared and EtOH was added to set the concentration of HPU as 10.5 wt%. NaCl was added to the HPU solution (final concentration of NaCl, 0.032 g ml
–1
), and 30 mg of photocatalysts was added to the HPU solution. After vigorous stirring, PPG was added to the HPU solution with a volume ratio of 1:2 (PPG:HPU). A mixed sol–gel state was obtained after the addition of PPG, and the gel phase was separated after 24 h. After moulding the gel into a circular shape with a diameter of 6 cm, EtOH and water in the gel phase were removed by drying at 60 °C for two days, and the gel phase was reswollen in water to remove NaCl granules in the HPU–PPG elastomer–hydrogel nanocomposite. The separated gel phase (photocatalytic layer) was fully swollen in water, and hydrophobic silica aerogel was added to the top surface of the photocatalytic layer. The fabrication of a supporting layer follows the same procedures, except starting with 16 ml HPU solution (HPU in water, 50 wt%) and skipping the addition of photocatalysts. The bilayer system of the nanocomposite was fabricated by integrating the photocatalytic layer and supporting layer with the aid of EtOH. EtOH was added dropwise on the top surface of the supporting layer, and the photocatalytic layer was attached to the supporting layer. The bilayer system was dried at 60 °C for 24 h to remove EtOH and reswollen in water.
Fabrication of PAM nanocomposites
The acrylamide/bis-acrylamide solution (19:1) was added to the as-prepared acrylamide solution (0.156 g ml
–1
). Subsequently, a 10 wt% ammonium persulfate solution was added to the solution. The solution was degassed for 5 min. Then, 30 mg Pt/TiO
2
cryoaerogel and tetramethylethylenediamine solution were sequentially added. The resulting solution was poured into a circular mould with a diameter of 6 cm, and cured under ultraviolet irradiation for 2 h.
Material
