Repository: aobozhang2025/parser

File: test/articles_txt_synthesis/10.1038_s41565-023-01407-1-synthesis.txt
Methods
Synthesis of M
1
/MoS
2
catalysts
A series of M
1
/MoS
2
SASCs were prepared according to the designed synthetic protocol as follows. First, 1 mmol Mo source (176 mg, (NH
4
)
6
Mo
7
O
24
·4H
2
O), a certain amount of metal salts (Mn(CH
3
COO)
2
·4H
2
O, Fe(CH
3
COO)
2
·4H
2
O, Co(CH
3
COO)
2
·4H
2
O and Ni(CH
3
COO)
2
·4H
2
O) and 750 mg CH
3
CSNH
2
(10.0 mmol) were dissolved in 70 ml distilled water. The solution containing precursors was then transferred into a Teflon-lined autoclave (100 ml). Subsequently, it was sealed and maintained at 180 °C for 20 h and then naturally cooled to room temperature. The resulting product was washed with distilled water and absolute ethanol several times, and dried under vacuum at 60 °C for 12 h. Under an Ar flow of 100 sccm, the dried product was heated to 400 °C at a rate of 10 °C min
−1
and kept there for 2 hours in a furnace, and then cooled to room temperature. A series of M
1
/MoS
2
SASCs can be obtained using this approach by tuning the contents and types of metal salt precursors (
n
M
/
n
Mo max
= 20 at.%).
Electrochemical measurements
The OER measurements including cyclic voltammetry and linear sweep voltammetry polarization curves were performed using a CHI 760D workstation (CH Instruments) with a counter electrode of a graphite rod (diameter, 5 mm; 99.999%) and a reference electrode of Hg/Hg
2
Cl
2
(saturated KCl). Electrochemical impedance spectroscopy was carried out in the frequency range of 0.01 Hz to 100,000 Hz. All the potentials were calibrated against the reversible hydrogen electrode (RHE), where
E
RHE
=
E
ref
+ 0.059pH + 0.241.
E
ref
is the experimental potential measured against the Hg/Hg
2
Cl
2
reference electrode, and 0.241 is the standard potential of Hg/Hg
2
Cl
2
at 25 °C (refs.
47
,
48
).
Electrode fabrication
A piece of copper (Cu) foam was sonicated in acetone, ethanol and distilled water for several minutes, prior to the preparation of the electrode. Some 15 mg MoS
2
-based catalyst was added into a mixture of 0.90 ml ethanol and 100 μl Nafion (Dupont, 5 wt%) with 1 h ultrasonic treatment. Some 100 μl fresh catalyst ink was dropped onto a piece of Cu foam (0.5 cm × 2 cm; the surface area of the catalyst deposited on the electrode is 0.5 cm
2
) and dried at room temperature for 12 h. All tests were performed in 1.0 M KOH solution saturated with oxygen gas (O
2
). For a comparison, 10 mg IrO
2
catalyst was added into a mixture of 0.90 ml ethanol and 100 μl Nafion with 1 h ultrasonic treatment. Some 100 μl of fresh catalyst ink was dropped onto a piece of Cu foam, and the loading of IrO
2
on the Cu foam was 1 mg cm
−2
. The samples were run for ten cycles to reach a steady state. The linear scan voltammetry measurements for the MoS
2
and IrO
2
catalysts were recorded in O
2
-saturated electrolyte at a scan rate of 5 mV s
−1
. Cyclic voltammetry curves were recorded from 0.37 to 0.57 V versus RHE with a scan rate of 10 mV s
−1
to 120 mV s
−1
to measure the electrochemical double-layer capacitance (
C
dl
). The long-term stability was measured by chronoamperometric response under magnetic stirring. OER performances under different magnetic fields were performed by tuning the distances between the electrode and magnets. Seawater was collected from Sentosa beach (Singapore), and filtrated by filter paper.
The Cu foil loaded with the catalyst (0.2 mg cm
−2
) acted as the work electrode (anode), and the Pt wire was the cathode. Ten neodymium magnets (one magnet, 3 cm × 2 cm × 0.5 cm) were stacked and placed near the anode of the water splitting cell. The magnetic field experienced by the electrode was carefully calibrated using a Gauss meter (TD8620, Shenzhen; Supplementary Fig.
53
). A large water splitting cell was constructed using two 6 cm × 10 cm carbon papers loaded with Ni
1
/MoS
2
(3 mg cm
−2
, 6 cm × 7 cm) and Pt/C (20 wt% Pt, 3 mg cm
−2
, 6 cm × 7 cm) as the anode and cathode, respectively. One hundred neodymium magnets (3 cm × 2 cm × 0.5 cm) were compiled into a large magnet and placed near the anode.
DFT calculations
The first-principles calculations were performed by using DFT implemented in the Vienna Ab initio Simulation Package
49
,
50
,
51
. The electron exchange and correction were calculated with the generalized gradient approximation in the parametrization of Perdew–Burke–Ernzerhof
52
pseudopotentials including Coulomb repulsion term U in the Hubbard Hamiltonian (DFT +
U
formalism) based on Dudarev’s approach
53
. The projector augmented-wave method with a plane-wave cut-off of 500 eV was used. The electronic states of 4
d
5
5
s
1
, 3
s
2
3
p
4
, 3
p
6
3
d
8
4
s
2
, 2
p
2
2
p
4
and 1
s
1
were treated as valence states for Mo, S, Ni, O and H atoms, respectively. According to the experimental Ni loading concentration, the 4 × 4 × 1 supercell of MoS
2
with one Mo atom replaced by a Ni atom was used to simulate the doping effect. A vacuum slab of 16 Å was added to avoid the interlayer interaction. The structures were relaxed with a 2 × 2 × 1 gamma-centred k-point mesh for the supercell, and the electronic self-consistent calculations were performed using the 5 × 5 × 1 k-point mesh. The relaxation was considered to be converged if the Hellmann–Feynman force was less than 0.01 eV Å
–1
, and the energy convergence was set as 10
−7
eV for all calculations with a Gaussian smearing of 0.05 eV. The gas-phase O
2
and H
2
O were performed in a cubic box with a lattice constant of 15 Å using a single gamma k point. To consider the strong electron correlation effect, a
U
eff
= 2.5 eV was assigned to 3
d
electrons for Ni atoms
54
,
55
.
The charge transfer was analysed by the Bader charge with a grid of 384 × 384 × 480 (ref.
56
). The differential electron density was also implemented to analyse the charge transfers during the adsorption process. The differential electron density was attained by the formula
$$\Delta {\rm{\rho }}={\rho }_{{\mathrm{AB}}}-{\rho }_{{\mathrm{A}}}-{\rho }_{{\mathrm{B}}}$$
where
ρ
AB
represents the charge density of the whole system after absorption, and
ρ
A
and
ρ
B
represent the charge densities of the adsorbed species and catalyst, respectively.

File: test/articles_txt_synthesis/10.1038_s41565-024-01824-w-synthesis.txt
synthesis of C
2+
alcohols from alternative carbon resources such as coal, natural gas and biomass via syngas (a mixture of CO and H
2
) has attracted long-standing interest
1
,
2
,
3
. This route requires multiple elementary reaction steps, including dissociative CO activation to form alkyl species (CH
x
*, where * denotes surface species), subsequent C–C coupling of CH
x
* to grow carbon chains, nondissociative CO insertion and stepwise hydrogenations
2
,
3
,
4
, leading to a broad product distribution, where complex oxygenate mixtures of various alcohols, aldehydes, esters and acids are generally produced. Owing to small differences in their boiling temperatures
2
,
4
,
5
, subsequent product separation and purification can be highly energy demanding. The delicate control of the above competing elementary reactions to exclusively produce a specific C
2+
oxygenate, especially at high CO conversions, is highly desirable for practical applications but remains extremely challenging.
Ethanol (EtOH) is an essential commodity chemical with a global demand of 100 billion gallons annually
2
,
4
,
6
. Direct conversion of syngas to EtOH requires only one step of C–C coupling, thus holding great potential for high selectivity. Incorporating transition metal or alkali metal promoters into documented Fischer–Tropsch synthesis (FTS)
7
,
8
,
9
,
10
or methanol synthesis (MS) catalysts
2
,
3
,
4
,
11
,
12
is an effective approach to improve EtOH selectivity, while the highest EtOH selectivity in total oxygenates achieved so far was approximately 53% at a CO conversion of 10%, to the best of our knowledge (Supplementary Table
1
). Alkali-promoted Mo-based catalysts have also been explored
13
,
14
,
15
,
16
and achieved a markable EtOH selectivity of ~60% in oxygenates at a CO conversion of ~8% (ref.
15
). In comparison, Rh catalysts with alkali promoters and/or Rh-M(O
x
) (M = Mn, Fe, Zr and Ce) interfaces were found to be more favourable for EtOH synthesis
2
,
3
,
4
,
17
,
18
,
19
,
20
,
21
,
22
,
23
,
24
,
25
,
26
,
27
,
28
,
29
. Unfortunately, high EtOH selectivity (>80%) has generally been achieved at low conversions (<5%) even with multiple promoters involved
2
,
4
(Supplementary Table
2
). Tandem catalysis using multiple catalysts is another effective approach for achieving high selectivity
5
,
30
,
31
,
32
. For instance, Wang et al.
5
reported a remarkably high EtOH selectivity of 95% in oxygenates at a CO conversion of 5.7% over tri-component tandem catalysts of K
+
-modified ZnO−ZrO
2
, H-MOR zeolite and Pt−Sn/SiC
5
. Consequently, there is an urgent need to overcome the severe activity–selectivity trade-off
3
,
17
, thus largely promoting the productivity of a specific C
2+
alcohol with high selectivity.
In this Article, we report that the precise assembly of Rh-ZrO
2
and Rh-FeO
x
interfaces in atomic-scale proximity on tetragonal zirconia (
t
-ZrO
2
) enables efficient tandem conversion of syngas to EtOH. The resulting dual-interface catalyst broke the activity–selectivity trade-off and achieved a high EtOH selectivity of up to 90% in oxygenates at an appreciable CO conversion of 51% as well as a high EtOH space-time yield (STY) of 668.2 mg g
cat
−1
h
−1
, greatly outperforming those reported in the literature. In situ spectroscopic

File: test/articles_txt_synthesis/10.1038_s41565-025-01892-6-synthesis.txt
Methods
Synthesis of CuZSM SA, CuZSM SACL and CuZSM CLNP
HZSM-5 and NaZSM-5 zeolites with SiO
2
/Al
2
O
3
ratios of 25, 38, 50 and 85 were obtained from Nankai University Catalyst Company and Zeolyst International. CuZSM SA was prepared by an ion exchange method
37
. Typically, 1 g of ZSM-5 was dispersed in 50 ml of ethanol by magnetic stirring. Subsequently, 10 mg of CuSO
4
·5H
2
O (Sinopharm Chemical Reagent) was ultrasonically dissolved in 50 ml of deionized water, and this solution was added into the ZSM-5 suspension. After vigorous stirring for 12 h, CuZSM SA was successfully obtained. The obtained products were thoroughly washed with deionized water and ethanol, followed by centrifugation. Subsequently, they were dried in an oven at 60 °C to remove any residual solvents, resulting in the final CuZSM SA product. The dried product was meticulously ground into a fine powder for further use. Subsequently, the porcelain boat-containing CuZSM SA was gradually heated to 550 °C at a heating rate of 5 °C min
−
1
in a 5% H
2
/Ar atmosphere. The sample was maintained at this temperature for 6 h to ensure complete reduction. Upon natural cooling to room temperature, CuZSM SACL was successfully obtained. During the typical synthesis process of CuZSM CLNP, 1 g of ZSM-5 and 1 mg of CuSO
4
·5H
2
O were first mixed thoroughly grinding. Subsequently, the mixture was heated to 550 °C at a controlled heating rate of 5 °C min
−
1
in a 5% H
2
/Ar atmosphere. It was maintained at this temperature for 6 h to ensure complete reduction. The sample was naturally cooled to room temperature, resulting in the formation of CuZSM CLNP. The product was washed with deionized water and ethanol, followed by centrifugation, and then dried overnight at 60 °C.
Synthesis of Cu NPs-5 nm, Cu NPs-20 nm and Cu NPs-100 nm
In a typical preparation of Cu NPs-5 nm, 13.3 mg Cu(acac)
2
(Sigma-Aldrich), 27 mg ascorbic acid (Sigma-Aldrich), 4 ml oleylamine (Sigma-Aldrich) and 1 ml oleic acid (Sinopharm Chemical Reagent) were mixed and ultrasonicated for approximately 0.5 h in a sealed vial (30 ml). Then, the vial was transferred into an oil bath and heated at 180 °C for 3 h (ref.
38
). The resulting colloidal products in the vial were collected by centrifugation and then washed with an ethanol/cyclohexane mixture to obtain Cu NPs-5 nm. The preparations of Cu NPs-20 nm and Cu NPs-100 nm were similar to that of Cu NPs-5 nm but without adding oleic acid and ascorbic acid, respectively.

File: test/articles_txt_synthesis/10.1038_s41586-023-06060-1-synthesis.txt
Methods
Synthesis of SACs
The method used for synthesizing Co-SAC is based on our previously reported method, with some modifications
36
. First, 1.0 g of
o
-phenylenediamine, 0.44 g of CoCl
2
and 2.0 g of SiO
2
nanoparticles (10–20 nm, Aldrich) templates were mixed together by using 20 ml 1.0 M HCl solution. Then, the mixed solution was sonicated for 0.5 h and stirred for another 0.5 h. Subsequently, 12 ml of 1.0 M HCl solution, which contains 3.0 g of ammonium peroxydisulfate, that is, (NH
4
)
2
S
2
O
8
, was added dropwise into the above mixed solution with vigorous stirring. After polymerization in an ice bath for nearly one day, the mixture was dried using a rotary evaporator. Then, the dried powder was annealed under Ar atmosphere at 800 °C for 2 h. Finally, the product was treated by alkaline (2.0 M NaOH) and acid (2.0 M H
2
SO
4
) leaching successively to remove SiO
2
nanoparticles templates and unstable Co-based species, respectively, to obtain the Co-SAC. We used the same method to prepare Ni-SAC. The only difference is that 0.405 g NiCl
2
·6H
2
O and 1.0 g SiO
2
were used to synthesize Ni-SAC. Fe-SAC was obtained on the basis of our previous paper.
Synthesis of OCB catalysts
OCB is synthesized on the basis of our previously reported method
7
,
45
. 2 g of commercially available XC-72 carbon (Vulcan XC-72, Fuel Cell Store) was added into a three-neck flask with 460 ml 70% HNO
3
solution and 140 ml deionized water. The mixture was well stirred and refluxed at 80 °C for 24 h. The resulting slurry was washed with water and ethanol after natural cooling until the solution pH reached neutral, and the precipitate obtained was dried overnight at 80 °C in an oven.
Preparation of electrode
For preparation of cathode electrode, typically, 40 mg of as-prepared catalysts, 4 ml of 2-propanol (Sigma-Aldrich) and 160 µl of Nafion binder solution (Sigma, 5%) were mixed together to form a catalyst ink with around 10.0 mg ml
−1
. The ink was sonicated for about 30 min to obtain a homogeneous ink and then spray coated onto the 5 × 5 cm
2
Sigracet 28 BC gas-diffusion layer (GDL; Fuel Cell Store) electrodes. The Pt/C (Fuel Cell Store) used in this work followed the same procedure to prepare the cathode electrode. The IrO
2
electrode purchased from Dioxide Materials was used for the anode electrode during the electrochemical process.
Electrochemical CO
2
capture
Electrochemical measurements were all conducted using a BioLogic VMP3 workstation. The PSE reactor used respective catalysts Pt/C, Co-SAC, loaded on 1.0 cm
2
GDL as the cathode electrode. This geometric area of the electrodes was fixed unless otherwise noted. A 0.015-inch-thick polytetrafluoroethylene gasket with 1.0 cm
2
window and Sustainion AEM membrane was placed between the cathode electrode and the solid-electrolyte layer. The middle-layer solid-electrolyte compartment comprises 2.5 mm Delrin plastic (1.5 mm for thinner middle-layer plate) and is packed with Dowex 50W X8 hydrogen-form solid electrolyte to ensure ionic conductivity. Nafion 117 film (Fuel Cell Store) with a second polytetrafluoroethylene gasket was placed on the anode and IrO
2
(Dioxide Materials) was used as the anode for the OER. For the standard tests, the cathode was supplied with humidified CO
2
(Airgas, 99.999%) and 200 standard cubic centimetres per minute (sccm) O
2
(Airgas, 99.999%) or air (Airgas, zero grade) mixtures by precisely tuning the gas flow rates using digital mass flow controllers (Alicat), followed by a concentration calibration (13.9%, 8.6% and 4.6% CO
2
) using a CO
2
meter (CO2Meter) for all tests. For the poisoning-effect test, further toxic gas, including CO (Airgas, 99.999%), SO
2
(Airgas, 1,800 ppm balanced with N
2
) or NO (Airgas, 5,000 ppm balanced with N
2
), was injected and diluted to the required concentration with a fixed 13.9% CO
2
concentration. To avoid insufficient CO
2
supply impeding the evaluation of the intrinsic performance, the input gas mixture flow rate was adjusted to guarantee more than 80% CO
2
left over in the tail gas (less than 20% crossover). Therefore, for the 6,200 ppm and 2,950 ppm CO
2
tests, the flow rate of inlet O
2
was increased to 300 sccm to minimize the FE measurement error associated with CO
2
stream flow rate change. For direct air-capture tests, we used 400 ppm CO
2
(Airgas) as the input source and increased the total air gas flow to 1,000 sccm to ensure sufficient CO
2
. At the same time, we also used a 6-cm
2
electrode to increase the total carbon-capture current for minimized measurement errors in carbon-capture rates. For the flue gas capture, a simulated flue gas (13.9% CO
2
, 7.8% O
2
, 76.3% N
2
and 2.0% H
2
O) was prepared as the gas input to a tandem reactor system. The O
2
generated from the first reactor was further recycled to increase the O
2
concentration during the capture process. All gas flow rates were precisely controlled by the mass flow controller (Alicat) and the concentration of the mixture was measured and recorded by a CO
2
meter (CO2Meter). The middle solid-electrolyte layer was continuously flowed with 1.1 ml min
−1
(0.5 ml min
−1
for DAC and low-current-density tests) of deionized water to bring out dissolved CO
2
and CO
2
gas, and the anode side was circulated with 2.0 ml min
−1
of deionized water or 0.1 M H
2
SO
4
(>300 mA cm
−2
). For the long-term stability test, the anolyte was replaced with 2.0 ml min
−1
of deionized water, while everything else was conducted with the same parameters.
All cell resistance was measured by potentiostatic electrochemical impedance spectroscopy and all the whole-cell voltage was reported without any
iR
compensation except for Supplementary Fig.
4
.
Middle-layer gas and liquid analysis
Water-displacement measurement was used to measure the gaseous CO
2
flow rate (Supplementary Fig.
7
). CO
2
-saturated 0.01 M H
2
SO
4
was used during the water-displacement measurement to measure the CO
2
bubble flow rate. It was pre-saturated with CO
2
to minimize the gas dissolution and the acid was used to further suppress the CO
2
gas solubility during the bubble flow rate measuring process. This water displacement showed high measurement accuracy.
To avoid introducing any CO
2
contamination from external sources into our PSE layer, the deionized water flow we used to push out the captured CO
2
gas was pre-saturated with Ar but not CO
2
. As a result, a fraction of captured CO
2
will be dissolved into our deionized water stream, which needs to be titrated (Supplementary Figs.
5
and
6
). In practical carbon-capture applications, we can always recycle the deionized water flow so that captured CO
2
will be continuously pushed out in its gas phase after the stream is saturated. The middle-layer output stream containing dissolved CO
2
was collected directly in 200–500 µl of 1 M NaOH. By collecting it into the alkaline solution, the loss of dissolved CO
2
to air was minimized and a full range of titration could be conducted. 4 ml of this collected liquid was then titrated using 0.1 M HCl and pH meter (Orion Star A111). The volume difference between two equivalence points on the titration curve determines how many moles of carbonate species exist inside the liquid samples. The dissolved carbon dioxide concentration was then calculated as:
$${Q}_{1}=\frac{\Delta V\times {C}_{1}\times 24.4\,({\rm{l}}\,{{\rm{m}}{\rm{o}}{\rm{l}}}^{-1})}{V}\times q$$
in which
Q
1
is the CO
2
flow rate equivalent to dissolved carbon concentration, Δ
V
is the volume of HCl between two equivalence points on the titration curve,
C
1
is the concentration of the HCl solution used, 24.4 (l mol
−1
) is the molar volume of an ideal gas at 1 atmosphere of pressure and room temperature,
V
is the volume of the sample titrated (minus the added alkaline volume) and
q
is the flow rate of the collected liquid output.
The partial current density for a given gas product was calculated as:
$${j}_{i}=\frac{{Q}_{1}+{Q}_{2}}{24.4\,({\rm{l}}\,{{\rm{m}}{\rm{o}}{\rm{l}}}^{-1})}\times {n}_{i}F\times {({\rm{e}}{\rm{l}}{\rm{e}}{\rm{c}}{\rm{t}}{\rm{r}}{\rm{o}}{\rm{d}}{\rm{e}}{\rm{a}}{\rm{r}}{\rm{e}}{\rm{a}})}^{-1}$$
in which
Q
1
and
Q
2
is the volumetric flow rate of liquid and gaseous CO
2
determined by titration and water-displacement methods, respectively,
n
i
is the number of electrons involved, which is 2 for FE
carbonate
, and
F
is the Faradaic constant.

File: test/articles_txt_synthesis/10.1038_s41586-024-07342-y-synthesis.txt
Synthesis of Rh@MEL materials
The encapsulation of Rh within MEL zeolitic channels has never been reported previously, to our knowledge, and the syntheses of our new Rh@MEL materials were modified from the precedent one-pot hydrothermal crystallization recipe, in which encapsulation of Pt and Rh into the MFI channels was successfully achieved
26
,
27
. In the representative synthesis of the
0.17Rh@MEL
, a gel solution was prepared by dissolving 0.030 g of KOH (0.5 mmol) in 2.32 ml of deionized H
2
O and then mixing with 3.880 g of tetrabutylammonium hydroxide (6.0 mmol) and 4.120 g of tetraethyl orthosilicate (19.8 mmol). A metal precursor solution was prepared by dissolving 0.0045 g of Rh(III) chloride hydrate (0.017 mmol) and 100 μl of ethylenediamine in 100 μl of deionized H
2
O. This metal precursor was added dropwise into the gel solution with vigorous stirring. The gel solution was then hydrolysed at 30 °C for 10 h with stirring (500 r.p.m.). The molar composition of the obtained gel was 66.7 (K
2
O):5,282.6 (SiO
2
):1,600.8 (TBAOH): 6,8921.1 (H
2
O):4.0 (Rh):400.2 (NH
2
CH
2
CH
2
NH
2
). The resultant yellow solution was transferred into a 50-ml Teflon-lined stainless autoclave and heated at 130 °C for 24 h under static conditions. Following the hydrothermal crystallization, the solid product was isolated by centrifugation and sequentially washed with deionized water and ethanol. Subsequently, it was dried at 80 °C for 12 h in ambient air. The obtained solid sample was further calcined in static air at 560 °C for 5 h and then reduced under a flow of H
2
/Ar mixture at 600 °C for 2 h. The as-prepared sample was denoted
0.17Rh@MEL
.
Synthesis of Rh
OD
@MEL materials
A CO pretreatment was subsequently conducted to disrupt Rh clusters into isolated atoms and thus generate the atomically dispersed Rh sites on the original
0.17Rh@MEL
sample. For details, the
0.17Rh@MEL
sample was loaded into quartz tubes and subjected to heating under a continuous flow of CO (0.5 MPa) at 90 °C for 2 h. The Rh loading in the resulting
0.17Rh
OD
@MEL
samples was determined by inductively coupled plasma optical emission spectroscopy (ICP-OES) analysis. The syntheses of
0.05Rh
OD
@MEL
and
0.33Rh
OD
@MEL
were succeeded under identical conditions, except using different amounts of Rh(III) chloride hydrate (0.0012 g and 0.0092 g, respectively) within the previously mentioned synthesis procedure.
Material

File: test/articles_txt_synthesis/10.1038_s41586-024-08483-w-synthesis.txt
Methods
Synthesis of γ-Mo
2
N
γ-Mo
2
N was synthesized using a temperature-programmed nitridation technique. Ammonium molybdate tetrahydrate ((NH
4
)
6
Mo
7
O
24
·4H
2
O) powder (10 g) was calcined in a muffle furnace at 500 °C for 10 h to synthesize MoO
3
. Subsequently, 2 g of untreated MoO
3
powder was nitridated in pure ammonia flow (200 ml min
−1
) by the following temperature-programmed procedure: heated from room temperature to 350 °C at a rate of 10 °C min
−1
, then to 450 °C at 0.5 °C min
−1
and finally to 785 °C at 2 °C min
−1
. The sample was held at 785 °C for an additional 4 h. The sample was then cooled down to room temperature and subjected to passivation using 0.5% O
2
/Ar (60 ml min
−1
) as the passivation gas overnight to yield the γ-Mo
2
N powder.
Synthesis of La and other metal modified γ-Mo
2
Ns
La
2
O
3
(45.3 mg, 2 wt% La) or an adequate amount of other metal oxides or metal salts (Y
2
O
3
, Pr
2
O
3
, Ho
2
O
3
, CsNO
3
, Ca(NO
3
)
2
and Sr(NO
3
)
2
) and 2 g MoO
3
powders were mechanically mixed and calcined in a muffle furnace at 500 °C for 10 h to obtain the La
2
O
3
(or other metal oxides)-loaded MoO
3
precursor, which was subsequently subjected to nitridation using the same temperature-programmed nitridation method as for γ-Mo
2
N.
Synthesis of α-MoC
α-MoC was synthesized through a two-step temperature-programmed nitridation–carburization approach. Initially, 1 g of MoO
3
powder was heated in pure ammonia (160 ml min
−1
) from room temperature to 700 °C at a rate of 5 °C min
−1
and maintained at 700 °C for 2 h. After the nitridation process, the sample was cooled down to room temperature, then heated in 20% CH
4
/80% H
2
(160 ml min
−1
) to 700 °C at 5 °C min
−1
and held at 700 °C for 2 h. The sample was then cooled down to room temperature and subsequently subjected to passivation using 0.5% O
2
/Ar as the passivation gas overnight to obtain the α-MoC powder.
Synthesis of Pt/γ-Mo
2
N, Pt/M-Mo
2
N and Pt/α-MoC
A total of 400 mg of passivated γ-Mo
2
N (or M-Mo
2
N, α-MoC, where M = La, Pr, Y, Ho, Cs, Ca, Sr) powder was introduced into 15 ml of H
2
PtCl
6
solution of appropriate concentration and stirred in pure argon atmosphere for 1 h. The suspension was subsequently evaporated at 30–35 °C to yield the corresponding Pt/γ-Mo
2
N (or Pt/M-Mo
2
N, Pt/α-MoC) catalyst. The Pt/γ-Mo
2
N and Pt/M-Mo
2
N catalysts were reduced at 350 °C for 2 h under 10% H
2
/90% Ar, and the Pt/α-MoC catalysts were reduced at 590 °C for 2 h under 15% CH
4
/85% H
2
before catalytic evaluation or characterizations.
Synthesis of Pt/SiO
2
catalyst
The reference Pt/SiO
2
catalyst was synthesized using the wetness impregnation method. H
2
PtCl
6
solution (800 µl) of appropriate concentration was added to 1 g of hydrophilic SiO
2
powder. The mixture was stirred until dry and further dried in a vacuum oven at 60 °C overnight. The catalyst was reduced at 350 °C for 2 h under 10% H
2
/90% Ar before catalytic evaluation or characterizations.
Elemental analysis of catalysts
Inductively coupled plasma optical emission spectroscopy was used to determine the concentrations of metal elements in the sample series using a Prodigy 7 instrument. Before analysis, the samples were dissolved in aqua regia and allowed to stand overnight at room temperature.
X-ray diffraction
X-ray diffraction patterns were acquired on a PANalytical Powder X-ray diffractometer using a Cu-Kα radiation source at 40 kV and 40 mA. Before analysis, the samples were subjected to passivation to ensure stability under ambient conditions.
Nitrogen adsorption and desorption isotherms
Analyses were performed at −196 °C using an ASAP 2020 Accelerated Surface Area and Porosimetry System. The samples were pretreated under a dynamic vacuum for 12 h to eliminate guest molecules and adsorbed moisture. Passivation was performed before analysis to maintain stability in an air atmosphere.
Scanning transmission electron microscopy
Scanning transmission electron microscopy (STEM) characterization was conducted on an aberration-corrected Nion HERMES-100 microscope at an accelerating voltage of 60 kV with a convergence semi-angle of 32 mrad. The collection semi-angles for STEM-HAADF imaging and EELS chemical mapping were 75–210 mrad and 0–75 mrad, respectively. The energy dispersion of EELS was set to 0.39 eV per channel or 0.89 eV per channel. As the low-dispersion settings have an inevitable nonlinearity of the energy dispersion at the two ends of the spectrometer prism, the onsets of the La L
3
edges were shifted to 832 eV to correct the slight offsets of the absolute energy-loss values. The EELS spectra shown in Fig.
1
and Supplementary Figs.
12
and
13
were normalized by integrating the signals within the energy-loss range of 800–820 eV. The EELS analyses of other elements were carried out in the same manner with La. The catalyst samples were embedded in resin and sectioned into approximately 30 nm slices using ultramicrotomy for STEM-EELS characterization. Moreover, a subset of STEM-HAADF images, EELS spectra and EDS spectra were obtained using aberration-corrected FEI Titan Cubed Themis G2 and JEOL GrandARM2 microscopes operating at 300 kV and 200 kV with the convergence semi-angles of 25 mrad and 32 mrad, respectively. For STEM-EDS analysis, the samples were prepared by depositing ethanol-sample suspensions onto grids coated with holey carbon film.
X-ray photoelectron spectroscopy
Quasi-in-situ X-ray photoelectron spectroscopy (XPS) spectra of various catalysts were measured on an Axis Supra X-ray photoelectron spectrometer (Kratos Analytical) using a monochromatized Al Kα radiation source. After activation or reaction, all catalysts were transferred to the measurement chamber without exposure to air. XPS with tunable photon energy for Pt/γ-Mo
2
N and Pt/La-Mo
2
N catalysts were acquired at beamline BL02B01 at the Shanghai Synchrotron Radiation Facility (SSRF). The activated samples were transferred to the chamber under the protection of Ar in a glove bag. For XPS measurements at SSRF, the typical X-ray spot size is about 120 μm (H) × 15 μm (V) and the incident angle is 15°, giving an elongated X-ray beam projection of around 460 μm (H) × 15 μm (V) on the sample. All these XPS spectra were processed using CasaXPS software.
X-ray absorption spectroscopy
Pt L
3
-edge X-ray absorption spectroscopy (XAS) spectra were measured at the beamline 1W1B of the Beijing Synchrotron Radiation Facility, which operates at 2.5 GeV with a current of 250 mA, and beamline BL14W1 SSRF, which operates at 3.5 GeV with a current of 350 mA. An Si(111) double crystal monochromator was used. The data were acquired in fluorescence mode using Lytle or a 19-element Ge solid-state detector as detectors. The samples were sealed in Kapton films under an argon atmosphere following activation and transferred to a glove box without air exposure. The XAS data were processed and analysed using the Demeter software package
36
.
Raman spectroscopy
Raman experiments were performed on a Horiba JY HR800 Raman spectrometer, whereas in situ and quasi-in-situ experiments were conducted using a Horiba LabRAM HR Raman spectrometer. The excitation laser wavelength was 532 nm.
After a 36-h methanol-reforming reaction (150 mg catalysts, 200 °C, 5 bar, methanol/H
2
O = 1/3 (mol), weight-hourly space velocity of MeOH (WHSV
MeOH
) = 12.87 h
−1
), an accelerated-deactivation experiment (water treatment experiment) by feeding pure water vapour (200 °C, WHSV
water
= 21.72 h
−1
, 350 kPa) into the reactor containing 1Pt/α-MoC, 1Pt/γ-Mo
2
N or 1Pt/2La-Mo
2
N catalyst for 12 h. The catalysts at fresh state (state i), and those after 36-h methanol-reforming reaction (state ii) and then the 12-h water treatment (state iii) were transferred into a Raman chamber without air exposure (by a glove box) for measurement (Fig.
3b
).
For in situ experiments (results shown in Supplementary Fig.
31
), the samples were reduced in a Raman chamber first in 10% H
2
/90% Ar at 350 °C for 2 h, then cooled down to room temperature. After heating to 200 °C in Ar with a heating rate of 10 °C min
−1
, the methanol–water vapour mixture was introduced into the chamber and the Raman spectra were measured at the same time. The products were simultaneously analysed with Agilent 990 Micro Gas Chromatography (Supplementary Fig.
31
).
Temperature-programmed surface reaction and temperature-programmed desorption experiments
The desorption behaviours of methanol on the catalysts were examined by the temperature-programmed desorption-mass spectroscopy technique. Before the reaction, γ-Mo
2
N, Pt/γ-Mo
2
N and Pt/SiO
2
catalysts were reduced in 10% H
2
/90% Ar at 350 °C for 2 h with a heating rate of 10 °C min
−1
. Then the system was purged by Ar flow (30 ml min
−1
). After that, saturated methanol vapour was introduced into the system from a bubbler that was maintained at 30 °C by 30 ml min
−1
Ar flow until saturation adsorption. Then, the system was further purged by Ar flow until no signal of physisorbed methanol (
m
/
z
= 31) could be detected. Signals for H
2
(
m
/
z
= 2), CH
4
(
m
/
z
= 16), H
2
O (
m
/
z
= 18), CO (
m
/
z
= 28), CH
3
OH (
m
/
z
= 31), Ar (
m
/
z
= 40) and CO
2
(
m
/
z
= 44) were recorded using a Pfeiffer Vacuum OMNIstar mass spectrometer.
The methanol–water temperature-programmed surface reaction experiments use a similar experimental procedure as CH
3
OH temperature-programmed desorption, except for the adsorption stage. The water-to-methanol molar ratio in the liquid phase was maintained at 5:1 to ensure that the partial pressure of water was slightly higher than that of methanol in the gas phase at 30 °C.
Transient kinetic analysis
Water TKA experiments were conducted using α-MoC, γ-Mo
2
N and 2M-Mo
2
N (M = La, Pr, Cs, and Sr) catalysts at 100 °C. TKA setup is equipped with a dual-channel tube furnace with a reactor tube and a bypassing tube, and an online mass spectrometer system
9
. A four-way valve with an air actuator allowed for the switching of reaction gases between the reaction tube and the bypass tube. The reactor tube was loaded with 20 mg of passivated catalyst, whereas the bypass tube was not. After reduction, the TKA experimental procedures were started. First, 10 ml min
−1
Ar was switched into the reactor to protect the catalyst, then 10 ml min
−1
reactant gas mixture (H
2
O:Ne:Ar = 1:4:75) was prepared in flow-controlled manifolds and detected by the mass spectrometer until the signals were stabilized. The water was introduced into the system by 2 ml min
−1
Ar passing through the water bath at 303 K. Second, after the signals of reactant gas stabilized, the downstream four-way valve was switched, and the outflow from the reactor tube was detected by the mass spectrometer. Third, a switch from 10 ml min
−1
Ar to 10 ml min
−1
H
2
O:Ne:Ar = 1:4:75 was performed quickly without any pressure fluctuation, and the transient signals were recorded by an online mass spectrometer. Finally, after 20 min, the 10 ml min
−1
reactant gas was switched back to 10 ml min
−1
Ar. Until the signals stabilized, the water TKA experiments were repeated (Fig.
3d
).
In the experiments, when the fresh catalyst initially contacts with water, it undergoes both reversible and irreversible adsorption processes. For the irreversible adsorption part, a fraction of the water molecules dissociate, producing hydrogen in the effluent, and hydroxyls on the surface of the catalyst
37
. In the subsequent second water TKA experiment, as the catalyst interacts with water for the second instance, merely reversible adsorption happens, and no obvious production of hydrogen is observed. By subtracting the water signal (
m
/
z
= 18) of the first round of TKA experiments from that of the second TKA experiment, the amount of irreversible water adsorption under this specific reaction condition can be obtained (Fig.
3e
). By calibrating the signal of H
2
(
m
/
z
= 2) and H
2
O (
m
/
z
= 18) relative to Ar (
m
/
z
= 40), the production of hydrogen produced and the irreversible adsorption of water can be estimated (the results are shown in Fig.
3f
).
Theoretical calculations
All calculations were executed within the density functional theory (DFT) framework using the Vienna ab initio simulation package (refs.
37
,
38
). The projector-augmented wave method was used to describe the interaction between the ions and electrons. Electron–electron exchange and correlation interactions were characterized using the Perdew–Burke–Ernzerhof functional within the generalized gradient approximation
39
. A plane-wave basis set with a cutoff energy of 400 eV and Gaussian electron smearing with a sigma of 0.02 eV was used to ensure accurate energies. The structures were relaxed using either the conjugate gradient algorithm or the quasi-Newton scheme until forces on all unfixed atoms were less than 0.01 eV Å
−1
.
The γ-Mo
2
N unit cell in
Fm3m
crystallographic symmetry was used. The calculated lattice parameters (4.17 Å) closely matched the experimental data (4.16 Å). A six-atom-layer slab modelled the γ-Mo
2
N (111) surface. Vacuum thickness was set to 15 Å to separate the slab in the
z
directions, which was sufficient to avoid electronic coupling between adjacent slabs in test calculations. During geometry optimization, atoms in the bottom two layers were fixed as those in the bulk structure, whereas atoms in the four upper surface layers and the adsorbate were relaxed. For the methanol-reforming mechanism calculation, γ-Mo
2
N (111), Pt
1
/γ-Mo
2
N (111) and Pt (111) with 2 × 2 supercells were chosen, using (3 × 3 × 1) Monkhorst-Pack k-point sampling. For LaO
x
adsorption on γ-Mo
2
N (111), a six-layer 4 × 4 supercell slab model was used. The DFT + U method was applied to the
f
orbitals of La, with a validated
U
eff
value of 7 eV for La from previous work on La
2
O
3
(ref.
40
).
The energy profile of the reaction routes was described starting from CH
3
OH and H
2
O molecules. The energy profile of the intermediate relative to CH
3
OH and H
2
O and the clean catalyst slab model was defined as
E
binding
=
E
(adsorbates/slab) −
E
(CH
3
OH) −
E
(H
2
O) −
E
(slab), where
E
(slab),
E
(CH
3
OH),
E
(H
2
O) and
E
(adsorbate/slab) represent the optimized clean slab, free CH
3
OH, H
2
O and relaxed adsorbates–slab complex energies, respectively. The activation barriers for elementary steps were calculated using the climbing image nudged elastic band (CI-NEB) method
41
.
Furthermore, the product adsorption energy was defined as
E
ads
=
E
(product/slab) −
E
(product) −
E
(slab), where
E
(slab),
E
(product) and
E
(product/slab) represent the optimized clean slab, free product molecule and relaxed product–slab complex energies, respectively. According to the aforementioned definition, a negative value signifies an exothermic process, whereas positive values indicate endothermic processes. The Perdew–Burke–Ernzerhof functionals were combined with D3 dispersion corrections to account for dispersion force fields
37
. Furthermore, vibrational frequencies were used to compute the zero-point energies of adsorbate intermediates and free molecules. Note that the energies of all configurations presented in this work include corrections for dispersion (D3) and zero-point energy.

File: test/articles_txt_synthesis/10.1038_s41586-025-08684-x-synthesis.txt
synthesis of 5 wt% ceria/alumina sample. Commercial samples with nominal 8% and 50% ceria supported on gamma alumina were supplied by BASF. Commercial sample with about 25 wt% ceria–zirconia on alumina (zirconia to ceria weight ratio approximately 60:40) was supplied by BASF. Commercial pure gamma alumina powder with surface area about 180 m
2
g
−1
was supplied by BASF.
Polyhedral ceria nanoparticles were prepared by decomposing cerium nitrate in the muffle furnace at 650 °C (referred to as standard ceria nanoparticles).
To prepare the loadings of Rh on supports of 0.1 wt% and 0.5 wt%, the desired amount of Rh precursor (rhodium nitrate hydrate; Sigma) was dissolved in the minimum amount of water (total volume approximately equivalent to the pore of support) and added with a micropipette to the desired amount of sample while continuously stirring with the spatula to ensure uniformity. The obtained powder was dried under N
2
flow at 80 °C and then calcined at 600 °C for 1 h in a normal muffle furnace with a ramp rate of 5 °C min
−1
. The as-prepared Rh-containing catalysts were pressed, crushed and sieved to 60–80 mesh.
The analogous synthesis method was used to prepare the desired amounts of Pt on supports: platinum tetramine nitrate (from Sigma) was used as a Pt precursor.
Catalytic experiments
Catalytic experiments were conducted in a plug-flow reactor system with powder samples (120 mg, 60–80 mesh) loaded in a quartz tube, using a synthetic gas mixture containing 460 ppm of NO and 1,750 ppm of CO balanced with N
2
at a flow rate of 300 sccm (corresponding to gas hourly space velocity (GHSV) 150 l (g h)
−1
) in the presence of 2.6% water vapour. CO oxidation experiments were performed in the presence of 620 ppm CO, 14% O
2
and 2.6% H
2
O balanced with nitrogen. All of the gas lines were heated to more than 100 °C. Concentrations of reactants and products were measured by an online MKS MultiGas 2030 FTIR Gas Analyzer with a gas cell maintained at 191 °C. Two four-way valves were used for gas switching between the reactor and the bypass. The heating rate was 4 K min
−1
.
We performed hydrothermal ageing with oxygen (HTA) at the desired temperature for 5 h (unless noted otherwise in the text) in a flow reactor with GHSV ≈ 150 l (g h)
−1
. The gas mix, used for HTA, contained air and 10% H
2
O.
We performed reactive HTA treatment at the desired temperature in the presence of CO, NO, nitrogen and 10% H
2
O with GHSV ≈ 150 l (g h)
−1
for 5 h (unless noted otherwise in the text).
We conducted CO and NO oxidation on 1 wt% Pt/CeAl08 using a gas mixture of about 250 ppm NO, about 650 ppm CO, 10% O
2
, about 3% H
2
O, balanced with N
2
at GHSV ≈ 150 l (g h)
−1
. Treatments were performed at GHSV ≈ 150 l (g h)
−1
with a fresh catalyst for 1 h. Reactive HTA treatment at 800 °C was with 450 ppm NO, 2,000 ppm CO and 10% H
2
O. HTA treatment at 800 °C was with 10% O
2
/10% H
2
O/N
2
. A light-off curve was also obtained after exposing the catalyst to reducing treatment with CO at 375 °C (for 30 min), as it was previously shown to improve the CO oxidation reactivity of Pt/ceria catalysts. CO oxidation activity was the best for reactive-treated sample. NO oxidation activity was the best for reactive-treated sample.
We performed N
2
O reduction by CO activity of the 0.5 wt% Rh/CeAl08 sample after reactive HTA (800 °C) and HTA (800 °C) for 1 h for either high-temperature treatment. Concentrations: 500 ppm N
2
O, about 2,000 ppm CO, about 3% H
2
O, balanced with N
2
. GHSV ≈ 150 l (g h)
−1
.
