Repository: aobozhang2025/parser

File: test/articles_txt_synthesis/10.1038_s41929-018-0146-x-synthesis.txt
synthesis of these materials often require tedious procedures and lack appropriate interactions between the metal atoms and supports. Here, we report a simple and practical strategy to access the large-scale synthesis of single-atom catalysts via direct atoms emitting from bulk metals, and the subsequent trapping on nitrogen-rich porous carbon with the assistance of ammonia. First, the ammonia coordinates with the copper atoms to form volatile Cu(NH
3
)
x
species based on the strong Lewis acid–base interaction. Then, following transportation under an ammonia atmosphere, the Cu(NH
3
)
x
species are trapped by the defects on the nitrogen-rich carbon support, forming the isolated copper sites. This strategy is readily scalable and has been confirmed as feasible for producing functional single-atom catalysts at industrial levels.
You have full access to this article via
Tsinghua University
.
Download PDF
Similar content being viewed by others
Abrading bulk metal into single atoms
Article
10 February 2022
Synthesis of ultrahigh-metal-density single-atom catalysts via metal sulfide-mediated atomic trapping
Article
15 July 2024
Site-specific electrodeposition enables self-terminating growth of atomically dispersed metal catalysts
Article
Open access
11 September 2020
Main
Single-atom catalysts (SACs) with maximum atom utilization efficiency and unique size quantum effects
1
exhibit superior activity and selectivity towards hydrogenation reactions
2
,
3
, CO oxidation
4
,
5
, methane conversion
6
,
7
, oxygen reduction
8
,
9
,
10
,
11
and other important reactions
12
,
13
,
14
,
15
,
16
. Various synthetic strategies, including physical and chemical approaches, have emerged in recent years as enabling platforms to access SACs. The physical methods, such as mass-selected soft-landing
17
and atomic layer deposition
3
,
18
, suffer from low yields and high costs that are not favourable for large-scale production. The chemical routes involve tedious synthetic processes, including the adsorption of metal precursors, followed by reduction and stabilization on defect-rich supports
19
,
20
,
21
. The reported chemical synthesis routes are also relatively difficult to scale up because of the complex operating steps and sensitive conditions. Furthermore, under a high reactive temperature, aggregation and sintering of small nanoparticles and single atoms on the support is inevitable to some extent, which greatly hinders the practical applications of SACs. Therefore, the development of a practical and straightforward strategy for the synthesis of SACs with high thermal/chemical stability and ease of mass production is particularly attractive in the field.
In a recent interesting and pioneering example, Datye and co-workers described the preparation of platinum single atoms supported on CeO
2
by thermal diffusion from platinum nanoparticles
4
,
22
. In contrast with the synthesis of SACs from nanoparticles, studies of the direct fabrication of SACs from cheap and readily available bulk metal materials have rarely been reported.
Here, we describe a facile gas-migration strategy to directly transform bulk materials into single atoms onto a support with great potential for large-scale production. A schematic of the reaction is shown in Fig.
1a
: copper foam and zeolitic imidazolate framework-8 (ZIF-8) were placed separately in a porcelain boat. The formation mechanism of copper single atoms supported on nitrogen-doped carbon (Cu-SAs/N-C) is proposed in Fig.
1b
. First, the ZIF-8 was subjected to a pyrolysis process under an argon atmosphere at 1,173 K, forming pyrolysed ZIF-8 with empty zinc nodes and abundant defect sites. Under an ammonia atmosphere, ammonia molecules haul the surface copper atoms out of copper foam to form volatile Cu(NH
3
)
x
species based on strong Lewis acid–base interactions. Then, the Cu(NH
3
)
x
species were trapped by the defects of the nitrogen-rich carbon support, generating the isolated Cu-SAs/N-C catalysts. In addition, a series of M-SAs/N-C (M = Co or Ni) could be fabricated using this gas-migration method, demonstrating its generality to access a variety of functional SACs.
Fig. 1: Schematic of the preparation of Cu-SAs/N-C.
a
, Apparatus diagram.
b
, Proposed reaction mechanism.
Full size image
Results
Synthesis and structural

File: test/articles_txt_synthesis/10.1038_s41929-018-0192-4-synthesis.txt
Methods
Synthesis and pretreatment
The 0.0025% SAC was prepared by wet impregnation. The MgAl
2
O
4
support (Puralox MG 28, Sasol) was calcined at 500 °C for 4 h before impregnation. Deionized water (20 ml) was added to a Pyrex bottle and the pH was adjusted with nitric acid to 2.8. The Ir nitrate precursor (8.7 wt% Ir, Furuya Metal Co.) was added into the pH-adjusted solution. The MgAl
2
O
4
support was then added into the solution while stirring. The final pH of the solution was 9.5. The nominal Ir weight loading was 0.0025%. After 12 h of stirring, the solution was filtered out and the solid sample was dried in air for 24 h at room temperature. The sample was then dried at 80 °C and 100 °C before calcination at 500 °C for 4 h. The Ir in the solution after filtration was measured by inductively coupled plasma atomic emission spectroscopy and no Ir was detected. The 1% Ir/MgAl
2
O
4
samples were synthesized by incipient impregnation. The proper amount of Ir nitrate precursor was added to the MgAl
2
O
4
support (Puralox MG30, Sasol) drop by drop, and the sample was then dried at 80 °C and 100 °C (at 0.5 °C min
−1
) for 4 h respectively. The dried sample was then calcined at 500 °C in air for 4 h. The 0.2% Ir/MgA
2
O
4
NP sample was prepared by wet impregnation. The proper amount of Ir(CO)
2
(acac) (Sigma Aldrich) precursor was dissolved in 8 ml of toluene (Sigma Aldrich) in a 20 ml vial while flowing N
2
at room temperature. Then the dissolved Ir(CO)
2
(acac) toluene solution was injected into another vial containing 5 g MgAl
2
O
4
(Puralox MG 28, Sasol) under N
2
flow. The sample was then dried under N
2
flow at room temperature overnight to evaporate the toluene. No calcination was performed on this catalyst. The CO and acac ligands were removed in situ by treatment in H
2
at 500 °C, which led to the formation of 1 nm NPs as detailed in the Results.
All of the in situ

File: test/articles_txt_synthesis/10.1038_s41929-018-0203-5-synthesis.txt
Methods
Synthesis of Co
1
/PCN
In a typical synthesis, g-C
3
N
4
precursors were prepared through a typical thermal polymerization procedure. Typically, 10 g of urea (Sigma-Aldrich, ≥99% purity) was heated to 600 °C for 2 h in a muffle furnace, and then naturally cooled to room temperature to obtain the flavescent powders. The as-prepared g-C
3
N
4
was sufficiently mixed with NaH
2
PO
2
·H
2
O (Sigma-Aldrich, ≥99% purity, 5:1) by grinding for 30 min, and heated at 300 °C for 2 h (2 °C min
−1
) in an Ar atmosphere to obtain PCN. To access Co
1
/PCN, 200 mg PCN was dispersed in 60 ml deionized water with sonication and transformed in an oil bath. Co(NO
3
)
2
(Sigma-Aldrich, ACS reagent, ≥98% purity) aqueous solution (2 mg ml
−1
) was dropped into the PCN (aqueous) and stirred at 70 °C for 6 h. The mixture was then dried and placed in a tube furnace and annealed at 400 °C for 2 h in an Ar atmosphere. Finally, the obtained compounds were ultrasonicated, washed several times and dried under vacuum overnight.
Material

File: test/articles_txt_synthesis/10.1038_s41929-019-0334-3-synthesis.txt
Catalyst preparation
Supported Pt catalysts with different Pt loadings (0.05, 0.08, 0.2 and 0.5 wt%) were synthesized using the wet-impregnation method. The dried materials were then heat treated in a number of ways and tested for the chemoselective hydrogenation of 3-NS. For a typical catalyst preparation (2 g), the requisite amount of aqueous hydrogen hexachloroplatinic acid solution (9.6 mg Pt ml
–1
, assay 30.21% H
2
PtCl
6
, Johnson Matthey) was diluted to 16 ml using deionized water, and heated in an oil bath to 60 °C with vigorous stirring (800 r.p.m.) before the addition of the requisite amount of support (TiO
2
, Evonik P25). The temperature was subsequently increased to 95 °C for 16 h to dry the slurry in air. The resultant material was then ground thoroughly (referred to as the ‘fresh dried-only’ sample). A portion (500 mg) of the dried-only sample was either calcined in static air or reduced under a steady flow of 5% H
2
/Ar. Heat treatments were carried out at 450 °C for 4 h with a heating rate of 10 °C min
−1
. All of these materials were tested as catalysts without any further treatment unless stated otherwise.
Hydrogenation of 3-NS
Liquid phase chemoselective hydrogenation of 3-NS was performed in a 50 ml round-bottomed glass Colaver reactor. In a typical reaction, 3-NS (0.2 ml), toluene (8 ml) and catalyst (50 mg) were charged in the reactor that was then purged with N
2
to remove traces of air before being immersed in an oil bath set at 40 °C. After purging the reactor three times with 3 bar H
2
while stirring, the reaction was commenced. After a pre-determined reaction time, the reactor was cooled to <5 °C using ice, after which aliquots of the reaction mixture were collected and centrifuged to remove the solid catalyst. The liquid reaction mixture (1 ml) was added to a gas chromatography vial together with a fixed amount of external standard
o
-xylene (0.1 ml) for further quantitative analysis. The determination of the conversion was performed using a Varian 450-GC gas chromatograph equipped with a HP-5ms boiling-point column, a flame ionization detector and a CP8400 Autosampler. Conversion of the substrate and product selectivity were calculated using suitable calibration plots and response factors.
Catalyst

File: test/articles_txt_synthesis/10.1038_s41929-019-0368-6-synthesis.txt
synthesis of the Ru/TiO
2
catalyst, RuCl
3
(0.03 mmol) was dissolved in deionized water (3 ml). The mixture was stirred for 1 h and then added dropwise to TiO
2
(0.24 g). In the wet-impregnation method for preparing the catalyst, the water volume used was larger than that needed to saturate the TiO
2
surface, so a suspension liquid (Supplementary Fig.
1
) rather than a glue-like sample was formed. The formation of the suspension liquid allowed the mixtures to be stirred vigorously for 2 h and then the sample was dried overnight in an oven at 120 °C and subsequently reduced in H
2
at a flow rate of 20 ml min
–1
and a heating rate of 2 °C min
–1
to 400 °C, with the target temperature held for 3 h. The sample was subsequently cooled to room temperature and protected under N
2
for 1 h prior to removal from the tube reactor for the catalytic reactions or other tests. The other ruthenium catalysts, including Ru/Al
2
O
3
and Ru/ZrO
2
, were synthesized according to similar recipes, except the support. RuCl
3
, Ru/C, TiO
2
, Al
2
O
3
and ZrO
2
were purchased from Sigma-Aldrich.
High-angle annular dark-field scanning transmission electron microscopy
An aberration-corrected JEOL ARM300 CF microscope operated at 300 kV in STEM mode was used for

File: test/articles_txt_synthesis/10.1038_s41929-020-00546-1-synthesis.txt
Methods
Synthesis of Co(acac)
3
@ZIF-8 precursors
Co(acac)
3
@ZIF-8 precursors with different Co contents were synthesized by varying the Co(acac)
3
amount against mIm in a certain volume of methanol during the ZIF-8 formation (mass ratios of Co(acac)
3
:mIm were 0.16, 0.32, 0.63 and 1.27). For Co(acac)
3
):mIm = 1.27, typically 3.94 g of mIm were dissolved in 100 ml of methanol with stirring in a flask. The other 100 ml of methanol contained 3.57 g of Zn(NO
3
)∙6H
2
O and 5 g of Co(acac)
3
. The two solutions were mixed in a flask, which was kept at 60 °C for 24 h for ZIF-8 crystal growth. The obtained precipitant was separated by centrifugation and thoroughly washed with methanol.
Synthesis of Co(mIm)
4
@ZIF-8 precursors
Co(acac)
3
@ZIF-8 (1.0 g) was ultrasonically redispersed in 50 ml of methanol with additional mIm (mass ratio of Co(acac)
3
@ZIF-8:mIm was 1). The dispersion was transferred into a 100 ml Teflon-lined autoclave and kept at 140 °C for 4 h. After cooling to room temperature, the product was separated by centrifugation and washed serval times with methanol and finally dried at 120 °C under vacuum overnight.
Synthesis of Co catalysts
The Co(acac)
3
@ZIF-8 and Co(mIm)
4
@ZIF-8 powders were transferred to ceramic boats and placed in a tube furnace. The furnace was heated to 1,000 °C at a heating rate of 5 °C min
−1
, and then held at 1,000 °C for 1 h under an Ar environment before being naturally cooled to room temperature. The obtained materials were directly used without additional treatment.
Synthesis of Fe catalyst
The Fe(mIm)–NC(1.0) catalyst was synthesized using the same method as that for the Co catalyst, and included ligand exchange with an Fe(acac)
3
:mIm mass ratio of 1.27.
Material

File: test/articles_txt_synthesis/10.1038_s41929-021-00609-x-synthesis.txt
Catalyst preparation
For the synthesis of ZIF-8, 2.879 g of Zn(NO
3
)
2
·6H
2
O and 3.080 g of 2-methylimidazole were each dissolved in 75 ml methanol. Subsequently, the two solutions were mixed with vigorous stirring for 5 min at room temperature. Then, the as-obtained mixed solution was transferred to a sealed container and placed into a constant-temperature oven at 35 °C for 2 h. Finally, the as-obtained ZIF-8 was centrifuged, washed with methanol and dried at 80 °C for 12 h. For the synthesis of Fe/ZIF-8@PZM, 160 mg of bis(4-aminophenyl) ether and 80 mg of phosphonitrilic chloride trimer were dissolved in 50 ml methanol. Then, 200 mg of the as-obtained ZIF-8 was dispersed in 10 ml of methanol, followed by mixing homogeneously with 1 ml of 10 mg ml
–1
Fe(NO
3
)
3
·9H
2
O methanol solution. This was added to the above solution with stirring for 10 min. Subsequently, a mixture of 4 ml triethylamine and 25 ml methanol was slowly added into the above suspension, followed by stirring at 40 °C for 4 h. Finally, the as-obtained Fe/ZIF-8@PZM was collected, washed and dried. ZIF-8@PZM was prepared with the same synthesis procedure as for Fe/ZIF-8@PZM except that Fe(NO
3
)
3
·9H
2
O was not added. Fe/ZIF-8 was prepared with the same synthesis procedure as for Fe/ZIF-8@PZM except that bis(4-aminophenyl) ether, phosphonitrilic chloride trimer and triethylamine were not added. The as-obtained powder of Fe/ZIF-8@PZM was placed in a quartz boat and then kept at 950 °C for 3 h in a tube furnace with a heating rate of 5 °C min
–1
under a flowing nitrogen atmosphere. The same treatment conditions were used for the Fe/ZIF-8 and ZIF-8@PZM powder samples. When these samples cooled to room temperature, the as-obtained FeN
3
P-SAzyme, FeN
4
-SAzyme and NP-C samples were each collected, without any treatment, for further use.

File: test/articles_txt_synthesis/10.1038_s41929-021-00621-1-synthesis.txt
Catalyst preparation
All the chemicals were purchased from Sigma-Aldrich and used without further purification. CeO
2
nanorods were prepared according to a procedure reported elsewhere
35
,
36
. The synthesis scheme is depicted in Supplementary Fig.
1a
. In brief, 25 g of NaOH (reagent grade ≥98%) was dissolved in 30 ml of demineralized water. A solution of 2.17 g of Ce(NO
3
)∙6H
2
O (99% purity) in 5 ml of demineralized water was prepared. Subsequently, the two solutions were poured together, and the obtained slurry was stirred at room temperature for 1 h. Next, the volume was increased to ~100 ml by adding demineralized water and the slurry was transferred into a 125 ml Teflon liner. This liner was then sealed in a stainless-steel autoclave, which was placed in an oven for 24 h at 100 °C. After cooling in a water bath, the obtained precipitate was washed with five cycles of centrifugation, decantation and redispersion until a pH of ~7–8 was obtained. The resulting solid was dried in a vacuum oven for 2 h at 80 °C and then calcined in air at 500 °C. Subsequently, a Pd wet impregnation of CeO
2
nanorods using Pd(NO
3
)∙2H
2
O as the Pd precursor was performed. An appropriate amount of Pd salt was dissolved in demineralized water (10 ml) and poured onto the calcined CeO
2
powder. The resulting mixture was vigorously stirred for 30 min at room temperature and then slowly heated to evaporate the water without boiling. The obtained solid was dried overnight at 110 °C and subsequently calcined in air at 300 °C. The calcined samples were denoted as 1PdRods and 5PdRods, depending on the intended Pd loading.
The FSP synthesis was performed using a commercial TETHIS NPS10 apparatus. The principal scheme of the synthesis set-up can be found in Supplementary Fig.
1b
. The precursor solution was prepared by dissolving Ce(acac)∙H
2
O (99.9% purity) and Pd(acac)
2
∙H
2
O (99% purity) salts (acac, acetylacetone) in glacial acetic acid (99.7% purity), which gave rise to a 0.1 M Ce precursor solution, and the Pd molarity was varied to target a particular Pd loading. To increase the solubility of the salts, the solution was heated slightly to ~50 °C and stirred for 0.5 h. The fully transparent solution was then transferred into the syringe of the FSP set-up. The solution was injected at a feed rate of 5 ml min
−1
into the methane/oxygen flame (1.5 l min
−1
of methane and 3.0 l min
−1
of oxygen). An oxygen flow of 5.0 l min
−1
was used for the dispersion of the solution, which gave rise to an overpressure at the nozzle of ~2.5 bar. On pyrolysis in the flame, the NPs were formed and deposited on the quartz fibre filter in the upper part of the set-up (Supplementary Fig.
1
). The powders collected from the filter were denoted as 1PdFSP and 5PdFSP, depending on the intended Pd loading.

File: test/articles_txt_synthesis/10.1038_s41929-021-00637-7-synthesis.txt
Catalyst preparation
A solution of Zn(NO
3
)
2
·6H
2
O (5.58 g) in 150 ml methanol was added to a solution of 2-methylimidazole (6.16 g) in 150 ml methanol. After stirring at room temperature for 24 h, the obtained ZIF-8 precipitates were collected by centrifugation and dried in vacuum at 80 °C. Subsequently, the obtained ZIF-8 (600 mg) powder was dispersed in 100 ml methanol to which was added a methanol solution of iridium(
iv
) chloride (1 mg ml
−1
, 7.08 ml). To this iridium-containing solution was added a mixture of 4,4′-sulfonyldiphenol (800 mg) and phosphonitrilic chloride trimer (375 mg) in 250 ml methanol. After vigorous stirring for 15 min, 3 ml triethylamine was added. The resulting mixture was stirred for 15 h, and the as-obtained ZIF-8/Ir@PZS precipitates were separated by centrifugation and dried in vacuum at 80 °C. The as-obtained ZIF-8/Ir@PZS was placed in a quartz boat and then maintained at 950 °C for 3 h in a tube furnace with a heating rate of 5 °C min
−1
under a flowing argon atmosphere. After allowing it to cool to room temperature, the as-prepared sample of Ir-SA was collected and used without further treatment.
XAFS data analysis details
The acquired EXAFS data were processed according to the standard procedure using the ATHENA module implemented in the IIRFFIT software packages. The EXAFS spectra were collected by subtracting the post-edge background from the overall absorption and then normalizing with respect to the edge-jump step. Then, the
χ
(
k
) data of the Ir L
3
-edge were Fourier transformed to real (R) space using a Hanning window (
dk
= 1.0 Å
−1
) to separate the EXAFS contributions from different coordination shells. To obtain the quantitative structural parameters around central atoms
60
, we performed least-squares curve parameter fitting by using the ARTEMIS module of the IIRFFIT software packages. The following EXAFS equation was used:
$$\begin{array}{l}\chi \left( k \right) = \mathop {\sum}\limits_j {\frac{{N_jS_0^2F_j\left( k \right)}}{{k\,R_j^2}}} \exp \left[ { - 2\,k^2\sigma _j^2} \right]\exp \left[ {\frac{{ - 2\,R_j}}{{\lambda \left( k \right)}}} \right]\\ \sin \left[ {2k\,R_j + \phi _j\left( k \right)} \right]\end{array}$$
(1)
In equation (
1
)
\(S_0^2\)
is the amplitude reduction factor,
F
j
(
k
)
is
the effective curved-wave backscattering amplitude,
N
j
is the number of neighbours in the
j
th atomic shell,
R
j
is the distance between the X-ray absorbing central atom and the atoms in the
j
th atomic shell (backscatterer),
λ
is the mean free path in Å,
σ
j
is the Debye–Waller parameter of the
j
th atomic shell (variation of distances around the average
R
j
) and
ϕ
j
(
k
) is the phase shift (including the phase shift for each shell and the total central atom phase shift). The functions
F
j
(
k
),
λ
and
ϕ
j
(
k
) were calculated with the ab initio code FEFF8.2
61
.
General procedure for selective O–H carbenoid insertion
In a glovebox, diazo ester
1X
(0.10 mmol, 2.0 equiv.) and alcohol
2Y
(0.05 mmol, 1.0 equiv.) were added sequentially to a suspension of Ir-SA (0.50 mol%) in 1,2-dichloroethane (0.50 ml) in a two-dram vial. The reaction vial was sealed and stirred at 60 °C for 20 h. After cooling to room temperature, the volatiles were removed by rotary evaporation and the obtained crude mixture was purified by silica gel flash chromatography using petroleum ether and EtOAc as eluents. The molar ratio of products was determined by
1
H-NMR spectroscopy.
Computational methods
DFT calculations were conducted using the Vienna Ab initio Simulation Package with the revised Perdew–Burke–Ernzerhof
62
performing the generalized gradient approximation. A 8 × 8 single-layer graphene with 15 Å vacuum space was built to describe the model of Ir-SA, where the Ir atom was stabilized by four N atoms and the surface was also doped with S and P atoms (Supplementary Fig.
32a
). A Monkhorst–Pack
k
-point 2 × 2 × 1 was used in all the calculations for Ir-SA. The reaction over Ir(ttp)COCl catalyst was calculated in a large supercell with a lattice of 20 × 20 × 20 Å
3
to avoid interactions in the periodic calculations, where a Monkhorst–Pack
k
-point 1 × 1 × 1 was used (Supplementary Fig.
32b
). Ir–porphyrin (Supplementary Fig.
33a
) was employed in DFT studies of the catalytic reaction using Ir(ttp)COCl (Supplementary Fig.
33b
) due to the large computational costs. The calculated adsorption energy of carbene (C
6
H
5
CCOOCH
3
) to these two structures displayed only a small difference (0.07 eV), which supports the reliability of the model constructed using Ir–porphyrin (Supplementary Table
5
). A 400 eV cut-off energy was set for the plane-wave basis set. Structure optimizations were performed with the convergence force of 0.05 eV Å
−1
, and all the transition states were obtained using the climbing image nudged elastic band method
63
with the convergence force smaller than 0.1 eV Å
−
1
.
Free energy corrections
Free energy corrections were conducted in this work to simulate the reaction conditions at 333 K (ref.
64
). Standard free energy corrections were performed by the equation:
$${\Delta}{{G = }}{\Delta}{{E}}_{{\mathrm{DFT}}} + {\Delta}{{E}}_{{\mathrm{ZPE}}} + {\Delta}{{E}}_{\mathrm{U}} - {{T}}{\Delta}{{S}}$$
(2)
where Δ
E
DFT
refers to the electronic energy from DFT calculations. Δ
E
ZPE
, Δ
E
U
and Δ
S
are the corrections for zero-point energy, inner energy and entropy, respectively. Only vibrational motion was considered for adsorbates on the surface of catalysts, while translational, rotational and vibrational motions were all considered for gas molecules. The detail of the correction, including adsorbates, transition states and gas molecules, is displayed in Supplementary Table
6
.
Data availability
Data relating to the

File: test/articles_txt_synthesis/10.1038_s41929-021-00680-4-synthesis.txt
Catalyst preparation
The initial experiments to investigate the role of atom-trapped Pt were performed with the commercial ceria (Solvay-Rhodia HS 5, also referred to as HSA ceria since it has a higher surface area than the ceria prepared by calcination of Ce(NO
3
)
3
, which was used for the Pd–Pt catalysts). To prepare engineered CeO
2
, tetraamineplatinum nitrate solution was impregnated onto CeO
2
powder by conventional wet impregnation, followed by drying at 120 °C for 12 h. The powder was then calcined at 800 °C for 10 h in flowing air. The obtained materials were denoted as 1Pt@CeO
2
and 3Pt@CeO
2
, corresponding to the Pt loadings of 1 and 3 wt.%, respectively. The high temperature treatment causes a drop in BET surface area, from 135 m
2
g
−1
for the as-received ceria to 60 m
2
g
−1
for the pure ceria (PS ceria), 78 m
2
g
−1
for 1Pt@CeO
2
and 100 m
2
g
−1
for the 3Pt@CeO
2
sample. The Pt interacts strongly with the ceria surface, pinning defect sites and slowing the rate of ceria sintering
26
,
35
.
The nucleation and growth of Pt on PS CeO
2
support (precalcined at 800 °C in air for 10 h) and the 1Pt@CeO
2
(subjected to a similar thermal treatment) helped identify the role of trapped Pt atoms during catalyst preparation. An appropriate amount of tetraamineplatinum nitrate (Pt(NH
3
)
4
(NO
3
)
2
) was added to each support followed by drying at 120 °C for 12 h and calcination at 500 °C for 4 h in air. The total Pt loading for each catalyst was 3 wt.% Pt and the samples were denoted as 3 wt.%Pt/PS ceria and 2Pt/1Pt@CeO
2
.
For the methane oxidation study, we used ceria powder prepared in the laboratory via decomposition of Ce(NO
3
)
3
, as described in our previous work
26
. This ceria powder has a BET surface area of 85 m
2
g
−1
as prepared. To prepare the engineered catalyst support, we used 2 wt.% Pt via impregnation, drying in air, calcination at 500 °C following by ageing in air at 800 °C for 10 h. This catalyst support is denoted as 2Pt@CeO
2
. Palladium nitrate (1.09 wt.% Pd) was deposited on the 2Pt@CeO
2
by wet impregnation, followed by drying at 120 °C for 12 h and calcining at 500 °C for 4 h in air. The catalyst was denoted as 1Pd/2Pt@CeO
2
. To provide a comparison, we also prepared two reference samples of 1Pd/CeO
2
(1.09 wt.%Pd) and (1Pd + 2Pt)/CeO
2
containing the same loading of metal as the 1Pd/2Pt@CeO
2
. For the reference (1Pd + 2Pt)/CeO
2
catalyst (BET surface area 64 m
2
g
−1
), the palladium(II) nitrate solution was impregnated onto the CeO
2
first, then dried at 120 °C in air for 12 h. After calcination at 500 °C in air for 4 h, tetraamineplatinum nitrate (2 wt.% Pt) was impregnated onto the material progressively, followed by drying at 120 °C for 12 h in air and calcining at 500 °C for 4 h in air. The reference 1Pd/CeO
2
(1.09 wt.%Pd) sample was prepared by impregnating appropriate amount of palladium(II) nitrate solution onto the CeO
2
. Then, the sample was obtained after drying at 120 °C in air for 12 h and calcining at 500 °C in air for 4 h. The morphological properties of this set of catalysts are shown in Supplementary Table
1
.
Catalyst

File: test/articles_txt_synthesis/10.1038_s41929-021-00686-y-synthesis.txt
Methods
Synthesis of Mo
2
TiAlC
2
and Mo
2
TiC
2
T
x
MXene
A spark plasma sintering was employed to synthesize Mo
2
TiAlC
2
(MAX phase). In detail, commercial powders of molybdenum (Sigma Aldrich, 99%), titanium (325 mesh, 99%, Alfa Aesar), aluminium (325 mesh, 99.5%, Alfa Aesar) and graphite (7–11 μm, 99%, Alfa Aesar) were mixed with a molar ratio of Al/C/Ti/Mo of 1.1:1.9:1:2. The mixture was loaded into a graphite die coated with boron nitride. Next, the graphite die was transferred into a spark plasma sintering system (Fuji-211lx) where it was sintered at 1,450 °C for 60 minutes and subjected to a uniaxial pressure of 30 MPa. The synthesized Mo
2
TiAlC
2
disk was then hand-pulverized in a synthetic sapphire mortar to pass through a 400-mesh screen. The Mo
2
TiAlC
2
powder was etched with HF (48%) at 55 °C for 72 hours. The as-obtained Mo
2
TiC
2
T
x
MXene was then washed with deionized water until the pH was approximately 5, followed by centrifugation at 8,900 r.p.m. The Mo
2
TiC
2
T
x
MXene powders were collected and then dried under vacuum at ambient temperature.
Synthesis of Pt/Mo
2
TiC
2
T
x
Typically, 0.040 g of Pt(NH
3
)
4
(NO
3
)
2
(99.995%, Sigma Aldrich) was dissolved in 1 ml of deionized water (DI) to prepare a solution of 20 mg Pt per ml. Pt was loaded on Mo
2
TiC
2
T
x
supports via incipient-wetness impregnation. Different Pt loadings were achieved by varying the volume of Pt solution used. After the impregnation of Pt, the materials were dried overnight in vacuum at ambient temperature. Fresh Pt/Mo
2
TiC
2
T
x
was directly used for kinetics tests and other treatments. For reduced Pt/Mo
2
TiC
2
T
x
, the fresh Pt/Mo
2
TiC
2
T
x
powder was reduced at different temperatures in a tube furnace for at least 0.5 h under a flow of 5% H
2
balanced by Ar.
Composition and structure

File: test/articles_txt_synthesis/10.1038_s41929-021-00700-3-synthesis.txt
Methods
Synthesis of the support
Mg(NO
3
)
2
·6H
2
O (99.97% metals basis, Alfa Aesar) and Na
2
CO
3
were purchased and used as received. Deionized water was further purified using a Merck Millipore Synergy Ultrapure Water System and had a resistivity of 18.2 MΩ cm at 25 °C. The well-defined single-crystalline MgO(111) nanosheets as the support were prepared according to a previously reported procedure
28
. A Na
2
CO
3
aqueous solution (100 ml, 0.5 M) was rapidly added into 400 ml of a Mg(NO
3
)
2
aqueous solution (0.125 M) under vigorous stirring at room temperature. After 10 min, the precipitation was collected via filtration, washed with deionized water and ethanol, and then dried under a reduced pressure. The yielded white powder was transferred into an alumina crucible and calcined at 500 °C (the ramping rate was controlled at 2 °C min
–1
) for 2 h under an air atmosphere. The MgO product was added into deionized water (1 mg ml
–1
) under stirring at room temperature. After 1 h, the product was collected via filtration and dried under a reduced pressure. the Mg(OH)
2
product was heated to 600 °C for 12 h under a high vacuum. During both the ramping and heating processes, the reactor was evacuated with pressure lower than 10
–5
mbar. The ramping rate was 1 °C min
–1
. The final product was collected and stored in an argon-filled glove box, denoted as MgO-NS and used as the support.
Synthesis of Ir-based catalysts
(Acetylacetonato)(1,5-cyclooctadiene)iridium(I) was purchased from Sigma-Aldrich and used as received. Pentane was dried using an MBraun solvent purification system (SPS 800), and stored in the presence of 4 Å molecule sieves in a glove box. Synthetic air and H
2
were purified over activated 4 Å molecular sieves. All the experiments (support handling, material synthesis, storage and regular

File: test/articles_txt_synthesis/10.1038_s41929-021-00705-y-synthesis.txt
Synthesis of CoPc/CNT
CoPc/CNT was synthesized following an analogous protocol reported in the literature
73
. CoPc (1 mg) was mixed with 30 mg of a multiwall CNT in 30 ml dimethylformamide solution and stirred for 24 h. The suspension became transparent. The final suspension was washed using EtOH and H
2
O within a centrifuge to remove the dimethylformamide, and after that was freeze-dried to give the final catalyst.
Electrode preparation
Carbon paper (1 cm × 2.5 cm, Freudenberg C2H23) was sonicated in ethanol and deionized water for 15 min and dried as the electrode substrate. The catalyst ink was prepared using 4.0 mg of catalyst mixed with 60 μl of Nafion solution (5% in ethanol, Sigma-Aldrich), 200 μl of isopropanol and 200 μl of deionized water. After 15 min of sonification, the ink was deposited on the microporous layer of carbon paper to achieve an area of 1 cm
2
with catalyst loading of 1 mg cm
–2
.

File: test/articles_txt_synthesis/10.1038_s41929-021-00729-4-synthesis.txt
Synthesis of Cu/Al
2
O
3
catalyst
The Cu/Al
2
O
3
catalyst was prepared by a coprecipitation method with NaOH and Na
2
CO
3
as the precipitating agent
56
. Copper nitrate and aluminium nitrate were dissolved in deionized water, and the precipitating agent was added dropwise into the solution at 60 °C under vigorous stirring. The mixture was aged overnight and filtered, with the precipitate dried at 100 °C for 12 h. The catalyst powders were finally calcined in static air at 450 °C for 4 h. X-ray photoelectron spectroscopy surface analysis and inductively coupled plasma optical emission spectrometry confirmed the absence of residual Na in the catalyst.

File: test/articles_txt_synthesis/10.1038_s41929-022-00741-2-synthesis.txt
preparation of the Rh
1
/CeO
2
catalyst.
The Rh
1
/CeO
2
catalyst was prepared by the deposition–precipitation method
27
. In a typical synthesis, 1.0 g of CeO
2
nanorods was dispersed in 50 ml of deionized water. The mixture was sonicated for 10 min and stirred at 400 r.p.m. for 1 h; at this stage it is termed CeO
2
aqueous dispersion. Then, 5.6 mg of Rh (III) nitrate hydrate (Aldrich, ~36% Rh basis), which provided ~2.0 mg of Rh metal, was weighed and dissolved in 20 ml of deionized water. The prepared Rh salt solution was slowly introduced into the prepared CeO
2
aqueous dispersion by syringe pump at a flow rate of 0.2 ml min
–1
while the aqueous solution was being stirred, creating an aqueous mixture containing both Rh
3+
and CeO
2
nanorods. This aqueous mixture of Rh
3+
and ceria nanorods was continuously stirred for an additional 3 h. The pH of the mixture was carefully adjusted to 9.5 by gradual introduction of ammonium hydroxide solution (Aldrich, 28%) while the aqueous mixture was being stirred, followed by continuous stirring for an additional 5 h. The aqueous mixture was then centrifuged at 3,000 r.p.m. for 5 min, after which the upper layer was decanted. The solid product thus obtained was dried at 60 °C in an oven overnight and calcined in a muffle furnace at 250 °C for 2 h to obtain the as-synthesized Rh
1
/CeO
2
catalyst. The actual loading of Rh on CeO
2
nanorods of the as-synthesized catalyst was measured by inductively coupled plasma–optical emission spectrometry, and was found to be 0.17 wt%. Thus, either 0.17 wt% Rh/CeO
2
or Rh
1
/CeO
2
is used interchangeably to denote the as-synthesized catalyst in the following sections.
Catalytic tests
The catalyst (50 mg) was mixed with 300 mg of quartz for SRM. The catalytic performance of the Rh
1
/CeO
2
catalyst was evaluated in a fixed-bed flow reactor in the temperature range 350–600 °C. A K-type thermal couple was inserted into the catalyst bed to monitor the reaction temperature, which was controlled by a proportional integral derivative controller. The catalyst was pretreated in H
2
(5% in Ar, 20 ml min
–1
) at 500 °C for 1 h before catalysis. Water was introduced by syringe pump, in the form of vapour formed in a vaporization chamber held at 120 °C, before entering the reactor. Water vapour flow rate was kept at twice that of CH
4
(10% in Ar, 20 ml min
–1
), which was premixed with water vapour before being flowed into the reactor. To ensure that water vapour could be fully delivered to the catalyst bed, all stainless steel tubing and valves between the vaporization chamber and reactor were heated and maintained at 120 °C during

File: test/articles_txt_synthesis/10.1038_s41929-022-00769-4-synthesis.txt
Methods
Synthesis of Pd/ND catalysts
Six Pd/ND catalysts with distinct palladium geometries and dispersion states were synthesized by varying the palladium weight loadings or wet-chemistry synthetic methods. For the synthesis of Pd
1
/ND and Pd
n
x
/ND (
x
= 1, 2), typically, 200 mg ND (99.9% purity, Beijing Grish Hitech) was first dispersed in 45 ml deionized water in a 100 ml round-bottom flask, followed by 30 min sonication to achieve a homogeneous suspension. Then, the flask was immersed into a 100 °C oil bath after the pH value of the ND suspension was adjusted to ~10 by using freshly prepared Na
2
CO
3
solution (0.25 M). Afterwards, 5 ml of freshly pH-neutralized Pd(NO
3
)
2
solution of various concentrations was added dropwise to the stirring ND suspension and kept at 100 °C for 1 h under continuous stirring. Finally, these as-prepared Pd/ND samples were dried under vacuum at 60 °C after washing twice with deionized water.
The synthesis of samples with larger crystalline palladium NPs as the dominant geometries (that is, Pd
p
y
/ND,
y
= 1, 2, 3) was realized by either the incipient-wetness impregnation method (Pd
p1
/ND and Pd
p3
/ND) or chemical reduction methods (Pd
p2
/ND). For the synthesis of Pd
p1
/ND, 200 mg ND was wetted by 800 μl diluted Pd(NO
3
)
2
solution in a 10 ml crucible, then the slurry was stirred slowly at room temperature overnight and dried at 60 °C for 12 h. For the synthesis of Pd
p3
/ND, 800 μl diluted Pd(NO
3
)
2
solution with an additional 120 mg citric acid was used to wet 200 mg ND. Afterwards, the slurry was stirred at room temperature overnight and dried at 120 °C for 12 h. The synthesis of Pd
p2
/ND was based on a previous publication with some modifications
45
. In a typical synthesis, 540 μl PdCl
2
–HCl solution (10 mg PdCl
2
dissolved in 1 ml 0.4 M HCl) was mixed with 0.30 mmol trisodium citrate in 80 ml deionized water, then 200 mg ND was added to the above solution, followed by 30 min sonication to achieve a homogeneous suspension. A newly prepared 10 ml NaBH
4
solution (0.1 M) was then added dropwise to the above suspension under stirring at 60 °C and the stirring was continued at 60 °C for 6 h. Finally, the as-prepared sample was washed three times with deionized water and dried at 60 °C for 12 h.
After drying, different catalyst precursors were reduced by diluted H
2
(10% H
2
/Ar, 30 ml min
−1
) at 573 K (except for Pd
1
/ND, for which the reduction temperature was set at 473 K to prevent the aggregation of Pd
1
sites) for 1 h, followed with passivation treatment at room temperature with diluted O
2
(0.5 % O
2
/Ar, 30 ml min
−1
) for 12 h.
Catalyst
