Repository: aobozhang2025/parser

File: test/articles_txt_synthesis/10.1038_s41929-022-00796-1-synthesis.txt
synthesis of Fe-doped ZIF-8 can be found elsewhere
27
,
39
. In brief, 0.95 mM Zn(NO
3
)
2
·6H
2
O and 0.05 mM FeSO
4
·7H
2
O as metal sources, and 8.21 g of 2-methylimidazole as the organic linker, were mixed with methanol to form Fe-doped ZIF-8. The excess organic linker and metal sources were removed by washing the product three times with absolute ethanol. After drying in a vacuum oven at 80 °C overnight, Fe-doped ZIF-8 precursor was directly heat-treated in Ar gas (99.99% purity) at 1,000 °C for 1 h to derive the final Fe–N–C catalyst. Atomically dispersed Fe atoms were uniformly distributed on the N–C framework without further acid washes. The weight of Fe loading in the final catalyst was around 2.0 wt%.
According to our previous work, impregnation of Fe–N–C with an ultralow Pt loading could significantly promote the durability of Fe–N–C, but it did not present a noticeable activity improvement, especially in the kinetic region
39
. In this follow-up work, ammonia heat treatment was designed to expose more active sites and tailor the properties of the carbon support and the coordination number of single atoms. Secondary Ar pyrolysis after ammonia treatment is designed to stabilize the carbon framework. Thus, Fe-doped ZIF-8 was used as the support for Pt impregnation in this work to simplify heat treatment protocols. Pt(II) acetylacetonate (10 mg) was homogeneously dispersed in 3 ml of ethanol via ultrasonication until the solvent became transparent. In the meantime, 110 mg of 1,10-phenanthroline monohydrate dissolved in 10 ml of ethanol was added to the Pt solution to provide a sufficient nitrogen source for Pt coordination. Around 400 mg of Fe-doped ZIF-8 was added to the above solution to form a uniform suspension. After drying at 60 °C in a vacuum oven overnight, the solid was collected and ball milled (ZrO
2
ball, 350 revolutions per minute (r.p.m.), 4 h) to uniformly distribute Pt and N sources on the Fe-doped ZIF-8 support. The mixed precursors were first treated in NH
3
gas at 900 °C for 15 min and then transferred to an Ar atmosphere at 1,000 °C for 1 h to remove Zn in the precursor and stabilize the whole carbon framework to produce the final catalyst, Pt-Fe-N-C. The Pt and Fe loadings were around 1.7 and 2.0 wt%, respectively.
As a reference electrocatalyst, Pt–N–C was prepared from a ZIF-8 support, which was formed by mixing 1 mM Zn(NO
3
)
2
·6H
2
O and 8.21 g of 2-methylimidazole in a methanol solvent and following the same collecting and drying protocols as for Fe-doped ZIF-8. Similarly, 10 mg of platinum(II) acetylacetonate was homogeneously dispersed in 3 ml of ethanol via ultrasonication until the solvent became transparent. In the meantime, 110 mg of 1,10-phenanthroline monohydrate dissolved in 10 ml of ethanol was added to the Pt solution to provide a sufficient nitrogen source for Pt coordination. Around 400 mg of ZIF-8 was added to this solution to form a uniform suspension. After drying at 60 °C in a vacuum oven overnight, the solid was collected and ball milled (ZrO
2
ball, 350 r.p.m., 4 h) to uniformly distribute the Pt and N sources on the ZIF-8 support. The mixed precursors were also initially treated in NH
3
gas at 900 °C for 15 min and then transferred into an Ar atmosphere at 1,000 °C for 1 h. The final catalyst, Pt–N–C, had a Pt loading of 2.3 wt%.
Physical

File: test/articles_txt_synthesis/10.1038_s41929-022-00840-0-synthesis.txt
Methods
Synthesis of CAZ-1
CAZ-1 was synthesized by a co-precipitation method using Na
2
CO
3
as precipitant. First, Cu(NO
3
)
2
·3H
2
O (Sigma-Aldrich, 98–103%) and Zr(NO
3
)
4
·5H
2
O (Macklin, AR) precursors were weighed according to the metal loading and dissolved together into 100 ml deionized water to make a 0.03 M solution (solution A). An appropriate amount of Na
2
CO
3
was weighed and dissolved in 100 ml deionized water to make a 0.06 M solution (solution B). After dissolution was complete, a peristaltic pump was used to slowly drip the two solutions A and B into another beaker containing 100 ml of deionized water at a rate of 0.3 ml min
−1
. Throughout the dropping process, the mixture was stirred at 350 rpm while heating at 80 °C. Once the dropping was complete, stirring was stopped and the flocculent precipitate that had formed was aged at 80 °C for 2 h. After ageing, it was cooled to room temperature and washed with deionized water to pH 7, followed by drying in an oven at 80 °C overnight. Finally, the blue solid sample was ground into powder and calcined in a muffle furnace by heating at 2 °C min
−1
to 350 °C over 5 h.
Catalyst

File: test/articles_txt_synthesis/10.1038_s41929-022-00874-4-synthesis.txt
synthesis of single-atom CoCZ
To obtain a solid solution of CoCZ (Co-doped CZ solid solution), a synthesis procedure reported by Yuan et al.
42
was modified. In a typical synthesis, 0.8 g of Pluronic P123 (Sigma-Aldrich) and the desired ratio of Ce(NO
3
)
3
⋅
6H
2
O (Sigma-Aldrich), ZrOCl
2
⋅
8H
2
O (Sigma-Aldrich) and Co(NO
3
)
2
⋅
6H
2
O (total amount of Co, Ce and Zr was 5 mmol) were added to 16 ml of ethanol. After stirring for at least 2 h at room temperature, the homogeneous sol was transferred to an oven at 40 °C. After 48 h of ageing, the gel product was dried at 100 °C for 24 h. Calcination was carried out in air by slowly increasing the temperature from room temperature to 500 °C at a rate of 1 °C min
−1
, followed by a dwell of 4 h at 500 °C.
Cobalt nanoparticles supported on SiO
2
Small cobalt nanoparticles were synthesized using wetness impregnation with a cobalt (tris)ethyleneamine precursor. Catalysts were dried at 110 °C in air overnight and then pyrolysed in a helium flow at 350 °C for 4 h. Before catalytic activity tests, catalysts were reduced at 300–500 °C in H
2
for 4 h.

File: test/articles_txt_synthesis/10.1038_s41929-023-00968-7-synthesis.txt
catalyst preparation and subsequent reaction, resulting in a reduced propylene selectivity and accelerated deactivation
1
. To prevent this, a second metal (for example, Sn
13
,
14
, Zn
15
,
16
, Ga
17
or Mn
18
) can be incorporated. So far, Sn and Zn when confined respectively in the zeolite channels with Pt have been the two most promising options for the preparation of high-performance bimetallic PDH catalysts
13
,
14
,
15
,
16
,
19
. For example, subnanometric PtSn
13
and PtZn
15
bimetallic clusters encapsulated in the MFI zeolite have been successfully synthesized to improve the stability of Pt clusters, resulting in a high PDH performance. However, the real active sites for these two kinds of bimetallic PDH catalyst are different. Sun et al. proposed that the catalytically active species had the structure of a Pt–Zn alloy, with the PtZn
4
alloy clusters exhibiting the best PDH performance
15
. By contrast, Liu et al. proposed that Pt and Sn possibly existed in the form of the Sn–O–Pt bond in the K-PtSn@MFI catalysts prepared
19
, rather than the well-established alloys mentioned in other literature reports
20
,
21
,
22
,
23
. Nevertheless, increasing studies have indicated that, for bimetallic Pt–metal alloy catalysts, the propylene selectivity and catalytic stability are improved at the expense of the PDH activity, even causing irreversible catalyst deactivation
15
,
16
,
17
,
22
. Therefore, developing encapsulated Pt clusters with a non-alloy structure is of great interest for the purpose of overcoming the activity–stability trade-off for PDH.
For zeolite-confined Pt catalysts, the as-prepared Pt
x
–O–M
y
(M = Sn, Zn, among others) species tend to evolve into the less active PtM alloy during high-temperature pre-reduction or the PDH reaction operated above 550 °C. For example, we have shown that active Pt
x
clusters stabilized in Pt@Sn-Beta via Pt–O–Sn bonds can be partially transformed into the Pt
x
Sn
y
alloy under either harsh pretreatment (calcination–reduction or direct reduction) or long-term reaction processes due to the unstable skeleton-Sn species, which leads to the eventual catalyst deactivation
24
. Furthermore, for the Sn-Beta-confined Pt catalysts, the location of the Pt species in the zeolite framework is hard to control due to the random distribution of skeleton-Sn species. Thus, alternative strategies are required to control the placement of guest Pt while inhibiting the reduction of framework heterometal atoms; moreover, zeolites with larger pores are needed to provide improved diffusion and accommodation capability for the guest metal source during wet-impregnation processes. As elements in the same group, the framework Ge
4+
ion is more difficult to be reduced than the Sn
4+
ion. Thus, the germanosilicate zeolites with abundant framework Ge
4+
ions and extra-large pores are considered to be better candidates as the carriers
25
,
26
. However, they exhibit poor hydrothermal stability even at room temperature due to easy hydrolysis of the Ge–O bonds, which greatly limits their use. This does, however, endow them with structurally modifiable properties
27
,
28
,
29
,
30
,
31
. In particular, the assembly–disassembly–organization–reassembly (or ADOR) process can selectively destroy the double-four-membered-ring (d4r) subunits in germanosilicates to obtain two-dimensional (2D) layered intermediates
27
, which can be reassembled into a series of three-dimensional (3D) daughter structures
28
,
29
,
30
,
31
. Using such approaches, Pt
32
, Pd
33
and Rh
34
nanoparticles have been successfully encapsulated in some of the derived zeolites. Confining metal species within the interlamellar space during the transformation of 2D lamellar precursors into 3D zeolites is effective
32
,
33
,
34
,
35
; however; only specific zeolite structures with a modifiable interlayer structure are applicable for this approach.
Here we use an alternative strategy without any structural transformation during the process of encapsulating metals. We use a thermally/hydrothermally stable UTL-type germanosilicate (Ge-UTL), obtained via acidic treatment, as an alternative support to confine the Pt species, aiming to take advantage of its extra-large 14-membered-ring (14-MR) pores, high content of stable skeleton-Ge species and the specific d4r subunits. The Pt@Ge-UTL catalyst was readily prepared from the Ge-UTL carrier and H
2
PtCl
6
via simple wet impregnation and subsequent H
2
reduction. The special d4r building units and the Ge ions enriched therein cooperate synergistically to limit the location of Pt in the 14-MR channels, generating encapsulated subnanometric Pt clusters with ultra-high stability and a high PDH performance.
Results
Confining subnanometric Pt clusters in UTL-type zeolites
The aim of this study lies in the construction of a confined metal catalyst that demonstrates a heat-resistant structure, high porosity and subnanometric Pt clusters scattered in a well-defined location. To this end, a series of UTL-type zeolites with various Si/Ge atomic ratios (that is, 31–227) and stable skeleton structures were prepared to serve as the Pt supports. These were prepared via acid pickling of the as-made Ge-UTL (Si/Ge = 4.7) (for detailed information see Supplementary Note
1
, Supplementary Figs.
1
–
7
and Supplementary Table
1
), during which both structure protection by the organic structure-directing agents inside the pores and skeleton stabilization through replacement of the Ge atoms (mainly in the d4r units) with Si atoms was realized
36
. We used a calcined sample of the pristine Ge-UTL (named as UTL-C) as well as calcined samples of several acid-pickling-stabilized materials as the Pt supports, which were treated via simple wet impregnation, using chloroplatinic acid as the Pt precursor, all with the same Pt loading of 0.375 wt%. Supplementary Figure
8
shows the powder X-ray diffraction (PXRD) patterns of the as-impregnated precursors without H
2
reduction (where the suffix ‘P’ indicates the pristine sample, that is, before reduction). The crystalline structure of pristine UTL-C which has a high germanium content (Si/Ge = 4.7) was extremely unstable, and the UTL topological structure was destroyed after Pt impregnation in the aqueous system as a result of extensive hydrolysis of the skeleton Ge. Nevertheless, the supports prepared via acid pickling for ≥2 h endured Pt impregnation well as they possessed a highly stabilized skeleton structure. In addition, the textural properties of surface area and pore volume showed consistent results (Supplementary Fig.
9
and Supplementary Table
2
). Compared with the pristine UTL-C sample, Pt impregnation led to a sharp decrease in the specific surface area and micropore volume for Pt-UTL-C-P. By contrast, the materials stabilized by acid pickling for ≥2 h maintained their porous structure well during Pt impregnation.
The inhibition of particle sintering and aggregation against high-temperature reduction is always preferred in the preparation of Pt nanoparticles or subnanoparticles. In our case, the Ge-UTL germanosilicates with a large skeleton-Ge content and a stabilized structure are promising to highly disperse and stabilize the Pt species. The PXRD patterns demonstrated that the final catalysts prepared from stabilized supports retained the original UTL structure and possessed a comparable crystallinity (Fig.
1a
). Most importantly, no obvious diffraction attributed to large Pt particles was observed for these target catalysts after further H
2
reduction (Fig.
1a
), indicating that the Pt species are highly dispersed in the Pt-A-2h(31)
-
R, Pt-A-3h(44)-R, Pt-A-6h(52)-R and Pt-A-12h(58)-R catalysts (in the catalyst naming system used for Pt-A-
x
h(
y
)-R, Pt and A denote Pt impregnation and acid treatment, respectively,
x
is the acid-pickling time in hours,
y
denotes the corresponding Si/Ge molar ratio and R indicates direct H
2
reduction). The stability of the thus-formed Pt nanoclusters under flowing H
2
at different temperatures was monitored via in situ PXRD. As shown in Supplementary Figs.
10
–
13
, with an increasing reduction temperature, the diffraction peaks related to the Pt and PtGe species remained invisible even after reduction at 600 °C, indicating that Pt or its bimetallic species formed with Ge was too small in size to be detected using the X-ray diffraction technique. These results strongly imply that the Pt species are highly dispersed and confined in the matrix or pores of the zeolite supports. The Pt-A-24h-twice(227)-R catalyst was an exception and it showed a weak and broad diffraction of Pt(111) (Fig.
1a
, 5), because the amount of skeleton Ge was not sufficient to immobilize and disperse the Pt species.
Fig. 1: Dispersity of Pt species in a series of UTL zeolites with different Si/Ge ratios.
a
, Wide-angle PXRD patterns and enlarged reflections (inset) for catalysts Pt-A-2h(31)-R (1), Pt-A-3h(44)-R (2), Pt-A-6h(52)-R (3), Pt-A-12h(58)-R (4) and Pt-A-24h-twice(227)-R (5). The dotted line in the inset indicates the diffraction peak position of the Pt(111) metal.
b
–
g
, TEM images of Pt-A-2h(31)-R (
b
,
c
), Pt-A-3h(44)-R (
d
), Pt-A-6h(52)-R (
e
), Pt-A-12h(58)-R (
f
) and Pt-A-24h-twice(227)-R (
g
).
h
–
k
, Cs-corrected HAADF-STEM images of Pt-A-2h(31)-R at low (
h
) and high magnification (
i
–
k
).
l
,
m
, EDX elemental mapping images of Pt-A-2h(31)-R for Ge (
l
) and Pt (
m
). The insets in
d
–
g
and
i
–
k
show histograms of the Pt particle size distributions.
Source data
Full size image
Transmission electron microscopy (TEM) experiments were performed to visually determine the size of the Pt species. No visible metal particles were observed in the reduced Pt-A-2h(31)
-
R sample when the images were obtained with a normal mode at either low or high magnification (Fig.
1b,c
, respectively). For Pt-A-3h(44)-R, Pt-A-6h(52)-R and Pt-A-12h(58)-R with lower amounts of Ge, although the PXRD patterns did not show any Pt-species-related diffraction peaks, metal nanoparticles of 2–4 nm in size were detected in the TEM images at low magnification (Fig.
1d–f
). With a prolonged acid-pickling time, the Ge content is gradually decreased, while the detectable metal particles increased in both number and particle size. In particular, the Pt-A-24h-twice(227)-R sample prepared using the quasi-UTL-type silicate (Si/Ge = 227) as the carrier possessed much larger Pt nanoparticles (3–8 nm) that were unevenly distributed on the surface of the zeolite crystals (Fig.
1g
). Therefore, it is impossible to confine the Pt species within the matrix or pores of a Ge-UTL zeolite that lacks sufficient skeleton-Ge species.
Subsequently, spherical-aberration-corrected high-angle annular dark-field scanning transmission electron microscopy (Cs-corrected HAADF-STEM) revealed the presence of ultra-fine Pt clusters of 0.2–0.8 nm in size in the Pt-A-2h(31)-R sample (Fig.
1h–k
and Supplementary Fig.
14a
). The observed cluster sizes correspond to several Pt atoms, consistent with the in situ extended X-ray absorption fine structure (EXAFS) results, which confirm that the Pt clusters in Pt-A-2h(31)-R comprise, on average, four Pt atoms (see EXAFS analysis in the later section on identification of the active species in Pt@Ge-UTL). The diffuse HAADF-STEM image contrast observed in some regions can be attributed to the fact that the Pt clusters separated along the projection direction appear to merge together in the projected image (Supplementary Fig.
14b
) and should not be mistaken for larger particles. Similar illusions are actually common in the HAADF-STEM imaging of supported ultra-fine-cluster (or single-atom) noble metal catalysts
11
,
15
. Energy-dispersive X-ray (EDX) spectroscopy elemental mapping reveals that Ge and Pt are uniformly distributed throughout the zeolite crystal (Fig.
1l,m
). In summary, the Ge-UTL zeolite that contains sufficient skeleton-Ge species and a highly stable crystalline structure is a suitable support for achieving dispersed Pt loading.
To characterize the electronic state of Pt, infrared spectroscopy has been used widely to study carbon monoxide (CO) adsorbed on Pt. The CO vibration bands vary with their adsorption states (linear or bridged adsorption), which are closely related to the chemical environments of the Pt sites. The size and possible position of the Pt species in zeolites can therefore be quantitatively determined
16
,
35
,
37
,
38
,
39
. In situ infrared spectra with the CO probe molecule were collected for the Pt-supported UTL catalysts (Supplementary Fig.
15a
). The linear adsorption of CO molecules on the surface of Pt species emerged for all the samples, although notably different bands were shown due to the varying proportions of Pt species with distinct chemical environments
37
. The band at 2,048 cm
−1
is assigned to CO adsorption on the step or kink sites of the Pt(111) surface of large nanoparticles
38
, indicating the presence of large Pt species or particles on the external surface of the zeolite crystals
35
. The bands at 2,079 cm
−1
and 2,010 cm
−1
can be attributed to the symmetrical and asymmetrical stretching of Pt(CO)
2
species, respectively, where the confined subnanometric Pt is coordinated by two CO molecules
16
. For further confirmation, we demonstrated the distribution by simulating the adsorption of CO on a theoretical structural model of Pt(111) (simulating the superficial Pt nanoparticles) and on Pt@UTL (Supplementary Fig.
15b,c
, respectively). These theoretical calculations confirmed that the three adsorption peaks of 2,048, 2,079 and 2,010 cm
−1
are ascribed, respectively, to CO linearly adsorbed on Pt(111) (simulating the superficial Pt nanoparticles) as well as the asymmetrical and symmetrical stretching modes of the Pt(CO)
2
species. In particular, the two CO molecules in the Pt(CO)
2
species are coordinated to Pt atoms that are not interacting with the zeolite framework of the zeolite-channel-confined subnanometric Pt clusters. The relative intensity of each vibration band shows a good correlation with the adsorption capacity of CO on Pt, and thus the ratio of Pt species at the different positions can be determined based on the band intensity. The Pt-A-2h(31)-R sample showed the strongest absorption band at 2,010 cm
−1
, indicating that almost all the Pt species were confined inside the UTL channels. However, when the Ge content in the carriers decreased successively with elongation of the pickling time, more Pt nanoparticles were located on the outer surface of the zeolite crystals, thus providing an intense band at 2,048 cm
−1
. Particularly in the case of the Pt-A-24h-twice(227)-R sample that is almost Ge-free, the 2,048 cm
−1
band dominated the infrared spectrum of CO adsorption, verifying that it contained numerous large-sized Pt species existing on the crystal surface rather than in the channels.
Similar results have also been demonstrated through a quasi in situ investigation using X-ray photoelectron spectroscopy (XPS) (Supplementary Fig.
16
). The Pt 4
f
signal intensity of Pt-A-2h(31)-R was extremely weak and negligible in comparison with Pt-A-24h-twice(227)-R. The Pt species in the Pt-A-2h(31)-R sample were almost undetected using the XPS surface-

File: test/articles_txt_synthesis/10.1038_s41929-023-00996-3-synthesis.txt
Catalyst preparation
Au/TiO
2
catalysts were synthesized in a foil-wrapped flask via urea deposition–precipitation
35
. The desired amount of HAuCl
4
•3H
2
O and urea (2.52 g, 0.42 M) were added to 250 ml H
2
O with stirring. This yellow/orange solution was heated with stirring until the temperature was stable at 80 °C. TiO
2
powder (6 g) was then added, and the slurry was stirred at 80 °C for 4 h. After 4 h, the stirring was stopped and the solution was allowed to cool to room temperature, resulting in a yellow paste and clear solution. The solid was isolated via vacuum filtration and washed thoroughly with ~100 ml H
2
O followed by ~100 ml 0.1 M NH
4
OH, and then H
2
O until the filtrate was pH 7; the absence of Au and Cl
−
were confirmed with NaBH
4
and AgNO
3
tests, respectively. The washed solid was dried at room temperature under vacuum for 16 h and stored at 4 °C under air.
The Au/TiO
2
catalysts were prepared by heating the supported precursors in flowing 50% v/v H
2
and N
2
. The material was loaded into a tube furnace, heated at 5 °C min
−1
to desired temperature (Supplementary Table
1
) and held at the reduction temperature for 1 h, cooled to room temperature and stored at 4 °C under air.
Volumetric H
2
adsorption
All volumetric adsorption experiments were performed on a Micromeritics ASAP 2020. Previously pre-treated catalysts (that is, previously reduced supported Au precursor) were used for H
2
adsorption studies. The sample (200–300 mg) was loaded into a U-tube, evacuated at 150 °C for 1 h and then reduced in flowing H
2
at 150 °C for 1 h to remove any adsorbed oxygen. Following the pre-treatment, the sample was evacuated, purged with helium for 30 min and cooled to the analysis temperature under an active vacuum. A series of two isotherm H
2
adsorption experiments were performed at 60, 90 and 120 °C; the sample was evacuated to at least 10 μm Hg for 1 h at the adsorption temperature between isotherms.
We note any adsorbed oxygen in the system must be removed before reversible H
2
adsorption can be observed either via volumetric adsorption or with Fourier-transform infra-red spectroscopy (FTIR) spectroscopy. Once care is taken to remove adsorbed oxygen, the first and the second isotherms are essentially indistinguishable. Therefore, for all further volumetric adsorption measurements described hereafter, reported hydrogen uptakes were determined by averaging the first and second isotherms at each pressure point.
FTIR spectroscopy
IR spectra were collected on a Thermo Nicolet Nexus 470 FTIR spectrometer in a home-built heated (20–300 °C) transmission flow cell. Gas flow rates were controlled using rotameters calibrated with a bubble flowmeter. Water in the feed gases was minimized by passing the reactive gas through a dry ice–isopropanol moisture trap immediately before entering the IR cell. For H
2
adsorption experiments, ~40–50 mg of catalyst sample was pressed (3 tons of pressure for 10 s) into a 13 mm circular pellet, which was mounted in the flow cell. The sample pellet was pre-treated under 25 standard cubic centimetres per minute (SCCM) of N
2
at 300 °C for 1 h to eliminate surface carbonates, and then cooled to 50 °C. The vapour pressure of water at −78 °C is 0.5 mTorr (660 ppb). Even with the dry ice–isopropanol bath, sub-ppm levels of residual water from the gas stream adsorb on the surface at lower temperatures. We allowed the surface water coverage to equilibrate until the water bending band at 1,620 cm
−1
was stable before conducting further experiments. On the basis of our previous work and the absorbance of the
δ
HOH
bending vibration, we estimate the surface water coverage to be around 2–3 H
2
O molecules nm
−2
(ref.
21
).
After stabilization of the water bending mode, a mixture of 20 SCCM H
2
and 25 SCCM N
2
was flowed over the catalyst at 50 °C for 1 h to ensure no weakly adsorbed O
2
remained on the pellet. Catalysts were kept under N
2
flow to ensure the weakly adsorbed H
2
is removed. H
2
adsorption experiments were then performed at desired temperatures by flowing the desired ratio of H
2
and N
2
over the catalyst.
Transmission electron microscopy
Gold particle sizes were determined with transmission electron microscopy (TEM). Catalysts were imaged with scanning/transmission electron microscopy using an FEI Talos F200X microscope at an accelerating voltage of 200 kV. A small quantity of each sample was crushed in an agate mortar and dispersed in ethanol with sonication. A few drops of this suspension were placed on a Cu TEM grid (Ted Pella) and allowed to dry before inserting into the microscope for analysis. The number-averaged diameter for Au nanoparticles was determined with ImageJ from the measurement of >200 particles (Supplementary Fig.
1
). Supplementary Table
1
compiles TEM, and BET

File: test/articles_txt_synthesis/10.1038_s41929-023-01011-5-synthesis.txt
synthesis of methanol from methane using O
2
as the oxidant and H
2
as the activating agent at ambient temperature, without the use of an external energy source (for example, light or electricity). From a mechanistic perspective, the Mo centre in its partially reduced state is found to be critical for an oxidation reaction to generate active oxygen species from O
2
, which extends our understanding of typical catalytic oxidation processes.
Methods
Sample preparation
Phosphomolybdic acid hydrate (PMA hydrate; H
3
PMo
12
O
40
·
x
H
2
O), phosphotungstic acid hydrate (PTA hydrate; H
3
PW
12
O
40
·
x
H
2
O), palladium(II) nitrate hydrate (Pd(NO
3
)
2
·
x
H
2
O, ~40% Pd basis), rhodium(III) trinitrate hydrate (Rh(NO
3
)
3
·
x
H
2
O, ~36% Rh basis), H
2
O
2
(35%) and dimethyl sulfoxide (DMSO; anhydrous, ≥99.9%) were obtained from Sigma-Aldrich. Platinum(IV) nitrate solution (15% Pt basis) was obtained from Alfa Aesar. Deuterium oxide (D
2
O; D, 99.9%) was obtained from Cambridge Isotope Laboratories. All the chemicals were used without further treatment. A co-precipitation method was adopted for the synthesis of different samples. Taking Pd/CsPMA as an example, PMA hydrate (1.5 g) was dissolved in ultrapure water (30 ml) acidified with two drops of concentrated HNO
3
(65–68%) to obtain the heteropoly acid solution. The cation stock solution was prepared by adding CsNO
3
(390 mg) and Pd(NO
3
)
2
·
x
H
2
O (28 mg) to ultrapure water (30 ml) with two drops of concentrated HNO
3
. Afterwards, the cation solution containing Cs
+
and Pd
2+
was added dropwise into the ice-bathed heteropoly acid solution (at 0 °C) at a rate of around 1 ml min
−1
under rigorous stirring, during which the yellow precipitate appeared gradually. Stirring of the mixed suspension was continued for another 5 h at 0 °C, followed by centrifugation to separate the solid. The solid was washed further with ultrapure water three times, dried using a freeze-dryer, and carefully ground for use. To obtain the POM without Pd, the cation solution contained only Cs
+
for the precipitation of [PMo
12
O
40
]
3−
. As for Pd/CsPTA, PTA hydrate (2.16 g) was used as the POM precursor instead, while the amount of Pd(NO
3
)
2
hydrate was adjusted to 8.6 mg.

File: test/articles_txt_synthesis/10.1038_s41929-023-01039-7-synthesis.txt
synthesis of Fe
0.5
NC–Pt, we studied its stability using online GDE/EFC/ICP–MS at 0.6 V
RHE
and 353 K under O
2
flow. Notably, despite its similar initial ORR activity with Fe
0.5
NC, the Fe
0.5
NC–Pt reveals much better retention of ORR activity during a 2 h potentiostatic hold (−35% and −60% for Fe
0.5
NC–Pt and Fe
0.5
NC, respectively; Fig.
4a
). The GDE/EFC/ICP–MS results measured under Ar flow show ~3 times less Fe leaching from Fe
0.5
NC–Pt than Fe
0.5
NC (that is, 465 and 1,285 μg
Fe
g
catal
−1
, respectively; Fig.
4b
), without discernable Pt dissolution (Supplementary Fig.
43
). Unlike Fe
0.5
NC (Fig.
2e
), the lifetime-dependent stability diagram of Fe
0.5
NC–Pt shows a close interrelation of
j
loss with a decrease in TOF, rather than a decrease in SD (Supplementary Fig.
44
). Thus, these results imply that the enhanced stability of Fe
0.5
NC–Pt may result from the stabilization of Fe–N
4
sites against demetallation as a consequence of the introduction of isolated Pt sites in the carbon matrix.
Fig. 4: Proof-of-concept strategy with isolated Pt ion as a stabilizer of Fe–N
4
sites.
a
,
b
, ORR current density (
a
) and real-time Fe dissolution under Ar flow (
b
) of Fe
0.5
NC/GDE and Fe
0.5
NC–Pt/GDE obtained by online GDE/EFC/ICP–MS during 2 h potential hold at 0.6 V
RHE
and 353 K. The electrolyte was de-aerated 0.1 M HClO
4
.
c,
iR
-corrected H
2
/O
2
fuel cell polarization curves and corresponding power density curves before and after 50 h operation at 0.5 V.
d
, Normalized current density versus time obtained during 50 h operation at 0.5 V.
e
, HAADF-STEM image of Fe
0.5
NC–Pt obtained after 50 h operation at 0.5 V. Scale bar, 2 nm.
f
,
k
3
-weighted Pt L
3
-edge WT-EXFAS plots of Fe
0.5
NC–Pt before and after 50 h operation at 0.5 V.
g
, PRR polarization curves of Fe
0.5
NC and Fe
0.5
NC–Pt before and after 50 h operation at 0.5 V measured with RDE in an Ar-saturated 0.1 M HClO
4
electrolyte at 900 rpm. For comparison, the initial PRR polarization curve of Pt/C is also shown.
Full size image
We further found that the enhanced stability, concluded from the GDE/EFC/ICP–MS system, was also transferred to the PEMFC. At the beginning of operation, the Fe
0.5
NC–Pt cathode showed similar PEMFC performance to that of the Fe
0.5
NC cathode. However, PEMFC with Fe
0.5
NC–Pt cathode exhibited much superior stability during 50 h of operation at 0.5 V (Fig.
4c,d
; the cell voltage corresponds to the cathode potential of ~0.6 V
RHE
considering the anodic overpotential and Ohmic loss in PEMFC
38
). To identify whether the enhanced stability is attributed to a possible artefact originating from the operando agglomeration of isolated Pt sites into ORR-active particles, the Fe
0.5
NC–Pt cathode was separated from the membrane–electrode assembly (MEA) after the test and post-mortem characterized. In the HAADF-STEM image, no discernible changes were observed in the atomic distribution of the Pt species after 50 h of PEMFC operation (Fig.
4e
). In addition, the FT- and WT-EXAFS plots for the aged Fe
0.5
NC–Pt revealed a dominant Pt–N interaction, without a perceptible signal from Pt–Pt interaction (Fig.
4f
and Supplementary Fig.
45
), almost identical to that for the pristine Fe
0.5
NC–Pt. More evidently, the aged Fe
0.5
NC–Pt recorded a PRR onset potential of 0.81 V
RHE,
which is much lower than that of Pt/C (0.92 V
RHE
) and pristine Fe
0.5
NC–Pt and Fe
0.5
NC (0.83 V
RHE
), and similar to that of aged Fe
0.5
NC (0.81 V
RHE
; Fig.
4g
). The results therefore indicated no formation of highly active Pt nanoclusters and particles during PEMFC operation. In addition, it can be safely ruled out that Pt single atoms could lead to improved stability by acting as peroxide scavengers (Supplementary Note
7
and Supplementary Fig.
46
). Therefore, the fundamental origin of the enhanced stability of PEMFC with Fe
0.5
NC–Pt cathode is unveiled as isolated Pt-induced stabilization of catalytic Fe–N
4
sites against demetallation. Finally, even though a noble element Pt is used and the Pt-modified catalyst is not optimized in the present study, this proof-of-concept study validates that various synthetic approaches can be established to avoid Fe demetallation of active Fe–N
4
sites, a critical degradation path dominating a rapid performance drop during the initial PEMFC operation.
Conclusions
In this work, we quantitatively resolve the two key phenomena behind the rapid performance loss of Fe–N–C cathodes at an early stage of PEMFC operation. A time- and potential-resolved diagnosis, enabled by the online GDE/EFC/ICP–MS system, elucidates the strong dependence of Fe leaching from active Fe–N
4
moieties on operating variables, such as temperature and gas atmosphere. The former triggers Fe dissolution and determines its total amount, whereas the latter yields different fates of dissolved Fe ions. In addition, this operando study further enables differentiation of a real-time modification of SD and TOF values from the apparent ORR activity drop, a lifetime-dependent stability diagram that presents a clear shift of a prime deactivation path from SD loss to TOF decrease under realistic PEMFC operating conditions. Finally, we conclude that Fe demetallation is a crucial phenomenon responsible for the rapid performance drop observed during the first few hours of PEMFC operation. We show that prohibiting undesirable Fe demetallation and consequently enhancing PEMFC stability are synthetically available by introducing site-isolated Pt ions onto the Fe–N–C catalyst, the concept inspired by previous works and our DFT calculations. Therefore, this understanding suggests that the development of synthetic routes involving non-PGM stabilizers of Fe–N
4
sites could bring hope for the future reality of Fe–N–C catalysts for commercial PEMFCs.
Methods
Catalyst synthesis
Fe
0.5
NC catalyst was prepared from Fe
II
acetate (98%, Sigma-Aldrich), 1,10-phenanthroline (phen; ≥99%, Sigma-Aldrich) and Zn
II
zeolitic imidazolate framework (ZIF-8, Basolite Z1200, BASF). One gram of the precursor mixture containing 0.5 wt% Fe and a mass ratio of phen/ZIF-8 of 20/80 were mixed using dry ball-milling for four cycles of 30 min at 400 rpm. A ZrO
2
crucible with 100 ZrO
2
balls of 5 mm diameter was used in this procedure. The resulting precursors were pyrolysed at 1,323 K under Ar flow for 1 h. Fe
0.5
NC contained Fe content of ca. 1.5 wt%, as confirmed by inductively coupled plasma-optical emission spectroscopy (ICP–OES). For the synthesis of Fe
0.5
NC–Pt, 0.5 wt% Pt was impregnated on Fe
0.5
NC by conventional wet impregnation and subsequent H
2
reduction. 0.1 g Fe
0.5
NC was dissolved and dispersed in 100 ml of de-ionized water containing 1.3 mg of H
2
PtCl
6
·6H
2
O (≥37.5%, Pt basis, Merck), and then the solvent was evaporated at 353 K. The resultant powder sample was dried at 353 K under vacuum overnight and reduced at 523 K for 3 h under H
2
flow (5%, 200 ml min
−1
). Commercial Pt nanoparticle (HiSPEC 3000, 20 wt% Pt) was purchased from Thermo Fisher Scientific. For the synthesis of Fe
2
O
3
/NC, the NC catalyst was first prepared identically to Fe
0.5
NC, except for the addition of Fe
II
acetate during the ball-milling step. Note that owing to the presence of trace amounts of Fe impurities in the commercial ZIF-8 (>100 ppm) (ref.
39
), Fe-free ZIF-8 was used for the synthesis of NC, which was prepared by mixing 2-methylimidazole (2-MeIm; 99%, Sigma-Aldrich) and Zn nitrate hexahydrate (Zn salt; 98%, Sigma-Aldrich) in aqueous solution (Zn salt/2-MeIm/water molar ratio of 1/60/2228) (ref.
40
). Afterwards, Fe
2
O
3
/NC was synthesized by a dry ball-milling of 98 mg NC and 2 mg commercial Fe
2
O
3
(96%, Sigma-Aldrich) for four cycles of 30 min at 400 rpm without heat treatment. The Fe content in Fe
2
O
3
/NC was ca. 1.3 wt%, as confirmed by ICP–OES. Commercial Fe–N–C catalyst (no. PMF-0110904, Pajarito Powder) was purchased from Pajarito Powder Inc, which is synthesized via hard templating with fumed silica. The carbon nanotube (CNT)-supported Fe-N-C catalyst (FeNC/CNT) was synthesized using a silica-protective-layer-assisted approach
41
. Then 100 mg of nitric acid-treated CNTs (Carbon Nanomaterial Technology) were mixed with 200 mg of Fe
III
TMPPCl (Porphyrin Systems) in an agate mortar for 5 min. The mixture was heated in a quartz-tube furnace, starting from room temperature to 673 K, at a ramping rate of 275 K min
−1
and kept at that temperature for 3 h under N
2
gas (99.999%) flowing at a rate of 1 l min
−1
. Afterwards, the heat-treated CNT/Fe
III
TMPPCl composite was mixed with 0.5 ml of TEOS in a mortar, followed by mixing with 0.5 ml of formic acid. The resulting mixture was transferred to an alumina crucible and dried in a 333 K oven for 3 h. Subsequently, the composite was heated to 1,073 K at a ramping rate of 275 K min
−1
and maintained at that temperature for 3 h under N
2
gas flowing at a rate of 1 l min
−1
. To etch the silica, the resulting composite was mixed with 2:1 (v/v) solution of ethanol and 10% aqueous HF, and stirred for 30 min. The mixture was then filtered and washed with ethanol multiple times. The HF etching process was repeated following the same procedure, and the resulting sample was dried at 333 K to obtain FeNC/CNT samples.
Physicochemical

File: test/articles_txt_synthesis/10.1038_s41929-023-01062-8-synthesis.txt
Methods
Synthesis of Fe–N–C–
n
%FG catalysts
In a typical procedure, 10 mg of Fe
2
O
3
nanoparticles (Alfa Aesar, 5-nm APS Powder) and 6.78 g of zinc nitrate hexahydrate were dispersed and dissolved into a 150-ml methanol solution. The other 150-ml methanol solution contained 7.88 g of 2-methylimidazole. Both solutions were mixed and heated at 60 °C for 24 h. The precipitant was then collected by centrifuging, washed with ethanol three times, dried in a vacuum oven at 60 °C overnight, and finely ground to prepare the Fe
2
O
3
@ZIF-8 composite precursors. Next, the precursor was subject to pyrolysis at 1,100 °C for 1 h under FG (2–10 mol% H
2
in Ar) to synthesize the Fe–N–C–
n
%FG catalysts. For comparison, the identical composite precursor was pyrolysed at 1,100 °C in Ar to synthesize the control sample (Fe–N–C–Ar).
Morphology and structure

File: test/articles_txt_synthesis/10.1038_s41929-024-01133-4-synthesis.txt
Preparation of TiNS
TiNS were synthesized by solid-state calcination of TiO
2
:K
2
CO
3
:LiCO
3
in a mole ratio of 1.0:0.23:0.078 according to previously reported procedures
45
. The mixed powder was finely ground for 30 min and calcined in two steps: heating at 900 °C for 1 h and gentle grinding after natural cooling to room temperature, and heating at 1,000 °C for 20 h and natural cooling to room temperature. In both calcination steps, the temperature rose at 10 °C min
−
1
to reach the set point. The obtained layered parent microcrystals were washed three times with hot water to remove unreacted K
2
CO
3
and LiCO
3
. The washed K
0.8
Ti
1.73
Li
0.27
O
4
layered oxide was protonated by soaking in HCl solution (0.5 M) at room temperature for 3 days, and the solution was replaced daily with a fresh batch. To produce TiNS, the protonated titanate crystals (H
1.0
Ti
1.73
O
4
) were dispersed in an aqueous solution of tetramethylammonium hydroxide (TMAOH) and then shaken gently for 2 days. The molar ratio between TMAOH and the protonated solid was 1:1, and the solid-to-solution ratio was controlled at 4.0 mg ml
−
1
. To avoid the deleterious impact of TMAOH molecules in electrocatalytic applications, TiNS was purified by adding an appropriate amount of Mg(NO
3
)
2
(0.5 M). Then, the suspension was separated by centrifugation for 30 min at 1,610
g
at room temperature. The supernatant containing TMA
+
NO
3
−
was discarded, and TiNS was collected as a precipitate. The precipitate was re-suspended in HCl (1 M) and sonicated for 30 min, to convert residual Mg(OH)
2
into MgCl
2
and remove it with the supernatant after centrifugation (2,862
g
). Finally, TiNS was dispersed in EG by a simple shaking process.
Preparation of Ru@TiNS and Pt@TiNS
TiNS loaded with Ru and Pt (denoted as Ru@TiNS and Pt@TiNS, respectively) were prepared by a modified polyol method. An appropriate amount of RuCl
3
or H
2
PtCl
6
precursor was added to isolated TiNS to reach 25 wt.% Ru or 20 wt.% Pt. Typically, TiNS (200 mg) was first dispersed in EG (50 ml) by shaking. Then, the Ru precursor solution (103.13 mg RuCl
3
·
x
H
2
O dissolved in 10 ml deionized water, equivalent to 50.25 mg of Ru) was added dropwise to TiNS dispersed in EG. In the case of Pt@TiNS, the Pt precursor solution (107.92 mg H
2
PtCl
6
·6H
2
O dissolved in 10 ml deionized water, equivalent to 40.63 mg of Pt) was added dropwise to 200 mg TiNS dispersed in EG. The end product was heated for 3 h at 190 °C in an N
2
environment. The final step involved centrifuging Ru@TiNS or Pt@TiNS after washing them three times in acetone. For comparison, Ru (or Pt) loaded onto TiO
2
nanoparticles (TiO
2
-NP) was synthesized with the same procedure but replacing TiNS with TiO
2
.
Preparation of the catalyst ink and working electrode
To study the electrocatalytic performance, a uniform ink dispersion was prepared by sonicating 2.0 mg of the electrocatalyst in 0.95 ml ethanol and 0.05 ml Nafion solution (5 wt.%) for 30 min, followed by stirring for 10 h. The obtained ink was sprayed onto the surface (1.5 cm
2
) of a clean carbon paper (CP) on a hotplate at 120 °C. The catalyst loading was accurately measured by weighting the CP with a microbalance with and without the electrocatalyst. The catalyst inks were sprayed onto one side of CP at a weight density of 1 mg cm
−
2
. Considering that the electrocatalyst contained 25 wt.% of Ru or 20 wt.% of Pt, the Ru or Pt mass density was about 0.25 and 0.2 mg cm
−
2
, respectively.
Preparation of perovskite-based photocathode
ITO/glass substrates were treated with UV/ozone for 30 min and then transferred to a N
2
-filled glovebox with both H
2
O and O
2
levels below 0.1 ppm. A PTAA solution (2 mg ml
−
1
in toluene) was spin-cast at 4,000 rpm for 30 s, followed by heating at 100 °C for 15 min. After cooling to room temperature, a PFN-Br solution (0.5 mg ml
−
1
in methanol) was deposited onto the PTAA films. The perovskite precursor solution was prepared by dissolving caesium iodide (CsI; 0.06 M), formamidinium iodide (FAI; 1 M), methylammonium bromide (MABr; 0.2 M), lead iodide (PbI
2
; 1.1 M), lead bromide (PbBr
2
; 0.2 M) and oleylamine (0.1 wt.%) in 1 ml of dimethylformamide/dimethyl sulfoxide (DMSO) mixed solvent (4/1, v/v). The perovskite layer was deposited using a two-step spin-coating procedure at 1,000 rpm for 5 s and then 5,000 rpm for 30 s. During the second step, 150 µl of chlorobenzene as an antisolvent was quickly dropped on the centre 10 s before the end of the whole spinning process. The film was annealed at 100 °C for 30 min. The perovskite film was coated with PMMA (1 mg ml
−
1
in ethyl acetate) and spun at 5,000 rpm before being heated at 100 °C for 5 min. The electron transporting layer was deposited by spin-casting a PC
61
BM solution (25 mg ml
−
1
in chlorobenzene) at 1,000 rpm for 30 s and a BCP solution (1 mg ml
−
1
in isopropyl alcohol) at 4,000 rpm for 30 s. Finally, a 150-nm-thick Ag electrode was deposited via thermal evaporation at <10
−
6
Torr. Ru@TiNS was sprayed on a piece of CP. After drying, the Ru@TiNS loaded on CP was connected to the Ni foil (0.6 cm × 0.6 cm, thickness ~0.1 mm, Alfa Aesar) with the silver (Ag) paste. This configuration was then attached to the Ag layer (top electrode of the perovskite solar cell) using FM, where it was melted at its melting point (62 °C), followed by cooling to room temperature according to a previous report
28
. The edges were then covered with epoxy resin. Finally, to complete the fabrication, small, enamelled piece of copper wire was connected to the samples via Ag paste, leaving them for at least 24 h to dry completely.
Electrochemical nitrate reduction (NITRR)
All NITRR experiments were performed in a three-electrode H-cell configuration, with constant stirring at 500 rpm in both compartments. CP with sprayed catalyst ink was used as the working electrode; Hg/HgO or Ag/AgCl as the reference electrode in alkaline or acidic medium, respectively; and a piece of clean Pt wire as the CE. The applied potential was expressed relative to the RHE using the following equation for conversion:
$$E,{V}_{{{\mathrm{RHE}}}}=E,{V}_{\frac{{{\mathrm{Hg}}}}{{{\mathrm{HgO}}}}}\left({{\mathrm{or}}\; E},{V}_{\frac{{{\mathrm{Ag}}}}{{{\mathrm{AgCl}}}}}\right)+0.59\,{{\mathrm{pH}}}.$$
(2)
The two compartments in the H-cell were separated by a Nafion membrane. The concentrations of NH
3
and NO
2
−
were measured periodically in the anolyte part to check product diffusion from the catholyte to the anolyte cell. When needed, a replenishment system was utilized to supply fresh NO
3
−
electrolyte solution in the catholyte compartment. In the experiments, the H-cell was filled with 50 ml electrolyte solution in each half, and the system was connected online to the gas chromatograph to analyse the HER. It was also equipped with a sealed syringe to enable online sampling and measurement of NH
3
and NO
2
−
concentrations (using the indophenol blue and Griess reagent protocols, respectively; Supplementary Fig.
6
). The FE for NH
3
and NO
2
−
and the current density for NH
3
were calculated as follows:
$${{{\mathrm{FE}}}}_{{{\mathrm{NH}}}3}=\frac{\left(8\times F\times {C}_{{{\mathrm{NH}}}3}\times V\,\right)}{Q}$$
(3)
$${{{\mathrm{FE}}}}_{{{\mathrm{NO}}}2}=\frac{\left(2\times F\times {C}_{{{\mathrm{NO}}}2}\times V\,\right)}{Q}$$
(4)
$${{{\mathrm{FE}}}}_{{\mathrm{H}}2}=\frac{\left(2\times F\times {C}_{{\mathrm{H}}2}\times V\,\right)}{Q}$$
(5)
where
F
is the Faraday constant,
V
is the volume of the electrolyte,
Q
is the transferred charge in the electrocatalytic reaction,
C
NH3
and
C
NO2
are respectively the molar concentrations of NH
3
and nitrite,
m
is the catalyst mass and
t
is the reaction time. Furthermore, the onset potential, which we define here to mean to the voltage at which 0.5 mA cm
−
2
is reached.
Electrochemical glycerol oxidation
In the electrochemical glycerol oxidation experiment, Pt@TiNS sprayed on CP (loading: 1 mg cm
−
2
) was used as the working electrode, Pt wire as the CE, and Hg/HgO as the reference electrode. A two-compartment cell was filled with 50 ml of 1.0 M KOH and 0.5 M glycerol as electrolyte on each side. The product concentration and selectivity were measured by a Waters 2535 high-performance liquid chromatograph equipped with UV and refractive index detectors and a Bio-Rad Aminex HPX-87H sugar column.
PEC measurement
PEC measurements were performed on each individual photocathode utilizing a half-cell reactor in 1.0 M KOH with various KNO
3
concentrations in a conventional three-electrode system. The working, reference and counter electrodes were integrated perovskite photocathode, Hg/HgO (1.0 M NaOH), and Pt mesh (1 cm × 1 cm). All potentials were measured against the Hg/HgO reference electrode and converted to the RHE reference scale using the equation
E
(
V
versus RHE) =
E
(
V
versus Hg/HgO) + 0.059 × pH + 0.118. For the unassisted measurement system, PEC tests were performed to reveal the long-term stability and concentration of formed products using 1.0 M KOH + 0.5 M KNO
3
(50 ml) as the catholyte and 1.0 M KOH + 0.5 M glycerol (50 ml) as the anolyte. The home-made glass reactor was used to conduct the unassisted experiments. A Nafion 117 membrane that had been pre-activated by soaking in deionized water for 2 h divided this two-compartment reactor in the middle. The geometric area of the photocathodes was used to normalize all current densities, and a 10 mV s
−
1
scan rate was maintained. The simulated AM 1.5 G one-sun irradiation was achieved by using a water filter and a 300 W xenon lamp. By aligning a silicon reference cell (approved by Newport Corporation; PEC-SI01, Peccell Technologies) parallel to the light beam from the xenon lamp, the light intensity was adjusted on the ITO side (backside illumination) to one sun. The device was covered by black tape except for an aperture area of 0.096 cm
2
, which determined the illumination area. The absorbance measurements were conducted on a UV–Vis spectrometer (Agilent Cary 5000). The thickness of the PMMA layer was measured by first depositing the layer on thin ITO glass and then conducting ellipsometry (Elli-SE-UaM8).
Indophenol blue method
UV–Vis spectroscopy was utilized to measure NH
3
concentration by the indophenol blue method
29
,
37
,
46
. The samples were collected through the gas-sealed syringe line and diluted enough to be within detectable range. Then, into 1 ml mixed solution containing 1 M NaOH, 5 wt.% salicylic acid and 5 wt.% sodium citrate, 1 ml of diluted sample was added. In the next step, 0.5 ml NaClO (0.05 M) was added and mixed by pipetting method. Finally, 0.1 ml sodium nitroferricyanide solution (1.0 wt.%) was added, mixed and kept for 1 h under dark before UV–Vis spectrophotometry measurement. The peak absorbance at 655 nm was recorded, and the NH
3
concentration was calculated by calibration curve obtained using NH
4
Cl solutions (Supplementary Fig.
6a,b
).
The NH
3
concentration was also measured by
1
H-NMR (500 MHz) according to a previous reported procedure
46
. The sample was diluted to the detection range and mixed with 0.1 ml DMSO, and its NMR spectrum was acquired on a Liquid Bruker Avance NMR spectrometer. The NH
3
concentration was evaluated using a standard calibration curve (Supplementary Fig.
7
).
Nitrite detection
The nitrite concentration was measured using a spectroscopy procedure reported elsewhere
29
.
p
-Aminobenzenesulfonamide (2.0 g) was dissolved in 50 ml deionized water. Another solution was prepared by mixing ethylenediamine dihydrochloride (0.1 g) and phosphoric acid (3.94 ml) in 50 ml deionized water. Both solutions were stored in the refrigerator and mixed in 1:1 volume ratio (colouring agent) just before the UV–Vis measurement. Then, 1.0 ml of the collected sample was diluted to reach the detection range, and 2.0 ml H
2
SO
4
(0.5 M) was added and finally 1.0 ml of the above prepared colouring agent. By using UV–Vis spectrophotometry, the intensity of the spectral peak at 540 nm was determined (UV-2600). A calibration curve was used to determine the concentration (Supplementary Fig.
6c,d
).
Isotopically labelled ammonia (
15
NH
3
) detection
To exclude the possibility of NH
3
detection by another source of contaminations (N
2
reduction reaction, electrode contamination or NH
3
injection through gas line or in air) isotopically labelled K
15
NO
3
(Sigma-Aldrich, 98 atom%
15
N) was utilized as N-source and the corresponding
15
NH
3
+
was quantified by
15
NH
3
+
(Agilent (Varian) VNMRS-600MHz spectrometer). Due to the clear identification of
15
NH
3
+
with doublet
15
NH
3
+
from triplet peaks of
14
NH
3
+
, overestimation of NH
3
concentration and consequently FE, percentage can be cancelled effectively. Isotopically labelled experiments were conducted for both electrocatalytic and PEC conversion of K
15
NO
3
to
15
NH
4
+
. The sample was taken from electrolyte at different time after starting reaction and then acidified to pH 3 by adding appropriate 3 M HCl. The sample then mixed with 0.1 ml DMSO, and its
1
H-NMR spectrum was obtained. The
15
NH
4
+
concentration was quantified based on the calibration curve acquired by a set of
15
NH
4
Cl (Sigma-Aldrich, 98 atom%
15
N) standard solutions (Supplementary Fig.
9
).
Anolyte product quantification
A certain amount of aliquot was analysed after each experiment using HPLC to calculate selectivity of the products via an Agilent 1260 infinity 2 chromatography equipped with a Hi-Plex H (7.7 × 300 mm, 8 μm) column. The selectivity of products was calculated by the following equation:
$${{\mathrm{Selectivity}}}=\frac{{N}_{{\mathrm{D}}}}{{N}_{{\mathrm{T}}}}\times 100$$
(6)
$${\rm{Yield}}, \% =\frac{{N}_{{\mathrm{D}}}}{{a\times N}_{{\mathrm{i}}}}\times 100$$
(7)
where
N
T
is the total sum of desired and undesired products,
N
i
is the initial concentration of glycerol and
N
D
is the desired product. For its quantification, the standard calibration curve was plotted on the basis of the concentration and integrated area in HPLC. Here the solvent for standard solution was H
2
SO
4
with proper concentration recommended for column.
