Repository: aobozhang2025/parser

File: test/articles_txt_synthesis/10.1038_s41929-024-01165-w-synthesis.txt
Methods
Synthesis of MC material
MC was prepared by the metal-assisted carbonization method, in which catechol was used as a typical host for the encapsulation of sublimable Zn species to form the corresponding catalyst precursor. Catechol (1.3 g, 12.0 mmol), nano-fumed SiO
2
(2.0 g), Zn(NO
3
)
2
·6H
2
O (2.1 g, 7.0 mmol) and tetrahydrofuran (150 ml) were loaded in a round-bottom flask (500 ml) and stirred for 6 h at room temperature. After the removal of the solvent by rotary evaporation, the remaining powder was dried overnight at 80 °C and then carbonized at 1,000 °C for 2 h with a heating rate of 5 °C min
−1
under an Ar atmosphere. After that, the carbide was immersed in HF (40 wt%) solution for 72 h to remove the soluble species and impurities. Finally, the solid was collected by filtration, washed with deionized water five times and then dried at 80 °C under vacuum for 12 h. The resulting sample was labelled as the MC material.
Synthesis of Pt/MC, Co/MC, Ni/MC and Fe/MC catalysts
MC-supported metal NPs were prepared using a wet impregnation method
59
. Typically, MC (97 mg) and deionized water (20 ml) were mixed in a round-bottom flask (100 ml) and sonicated for 30 min. After the introduction of H
2
PtCl
6
aqueous solution (8.0 mg H
2
PtCl
6
·6H
2
O in 5 ml H
2
O), the mixture was dispersed by an ultrasonic treatment for another 1 h and stirred vigorously for 12 h. After the removal of water by rotary evaporation, the remaining powder was dried overnight at 80 °C and then calcined at 500 °C for 3 h with a heating rate of 5 °C min
−1
under a H
2
/Ar (10 vol% H
2
) atmosphere. Finally, the solid was washed with deionized water and ethanol five times and then dried at 80 °C under vacuum for 12 h. The resulting sample was labelled as the Pt/MC catalyst. For the Co/MC, Ni/MC and Fe/MC catalysts, Co(NO
3
)
2
·6H
2
O (14.8 mg, 0.051 mmol), Ni(NO
3
)
2
·6H
2
O (14.9 mg, 0.051 mmol) and Fe(NO
3
)
3
·9H
2
O (21.7 mg, 0.054 mmol) were used instead of H
2
PtCl
6
·6H
2
O, respectively.
Synthesis of
x
Pt + Co
1
/MC, Pt + Ni
1
/MC and Pt + Cu
1
/MC catalysts
Catalysts with Pt NPs and Co SASs separately dispersed were prepared following the same procedures as those of the Pt
1
+ Co
1
/MC catalyst (
Supplementary Methods
), in which 97 mg Co
1
/MC was used instead of the MC support. The resulting sample was labelled as
x
Pt + Co
1
/MC catalyst (
x
= 1, 2, 3, 4, 5 and 10, which represents the weight content of Pt NPs). In the preparation of the
x
Pt + Co
1
/MC catalysts, 90–99 mg Co
1
/MC was used as the support, with the amount increasing with
x
. In addition, 2.7–26.5 mg H
2
PtCl
6
·6H
2
O was dissolved in 5 ml H
2
O, again depending on
x
, and then the H
2
PtCl
6
aqueous solutions were added into the mixture. For the Pt + Ni
1
/MC and Pt + Cu
1
/MC catalysts, the same procedures were employed as those for the
x
Pt + Co
1
/MC catalysts, and 97 mg of Ni
1
/MC and Fe
1
/MC were used as the supports instead of Co
1
/MC, respectively.
Synthesis of PtCo
1
/MC, PtNi
1
/MC and PtFe
1
/MC catalysts
SAS-decorated Pt NPs were synthesized following a polymer carbonization method. Typically, catechol (1.3 g, 12.0 mmol), nano-fumed SiO
2
(2.0 g), H
2
PtCl
6
·6H
2
O (51.8 mg, 0.1 mmol), Co(NO
3
)
2
·6H
2
O (2.0 g, 7.0 mmol) and tetrahydrofuran (150 ml) were loaded in a round-bottom flask (500 ml) and stirred for 6 h at room temperature. After the removal of the solvent by rotary evaporation, the remaining powder was dried overnight at 80 °C and then carbonized at 900 °C for 2 h with a heating rate of 5 °C min
−1
under an Ar atmosphere. After that, the carbide was immersed in HF (40 wt%) solution at 60 °C for 72 h to remove the soluble species and impurities. Then, the solid was collected by filtration, washed with deionized water five times, dried at 80 °C under vacuum for 12 h and finally treated at 500 °C for 3 h with a heating rate of 5 °C min
−1
under a H
2
/Ar (10 vol% H
2
) atmosphere. The resulting sample was labelled as the PtCo
1
/MC catalyst. For the PtNi
1
/MC and PtFe
1
/MC catalysts, Ni(NO
3
)
2
·6H
2
O (9.9 mg, 0.034 mmol) and Fe(NO
3
)
3
·9H
2
O (13.7 mg, 0.034 mmol) were used instead of Co(NO
3
)
2
·6H
2
O, respectively.
Synthesis of PtCo/MC, PtNi/MC and PtFe/MC catalysts
MC-supported Pt-based alloy catalysts were prepared following the same procedures as those of the Pt/MC catalyst, in which Co(NO
3
)
2
·6H
2
O (9.9 mg, 0.034 mmol) was additionally introduced into the mixture of H
2
PtCl
6
·6H
2
O aqueous solution (8.0 mg in 5 ml H
2
O), deionized water (20 ml) and MC (95 mg). The resulting sample was labelled as the PtCo/MC catalyst. For the PtNi/MC and PtFe/MC catalysts, Ni(NO
3
)
2
·6H
2
O (9.9 mg, 0.034 mmol) and Fe(NO
3
)
3
·9H
2
O (13.7 mg, 0.034 mmol) were used instead of Co(NO
3
)
2
·6H
2
O, respectively.

File: test/articles_txt_synthesis/10.1038_s44160-022-00129-x-synthesis.txt
Methods
Synthesis of Ni-SACs with different microscale structures
Typically, 1.0 g
o
PD, 0.405 g NiCl
2
·6H
2
O and 1.0 g SiO
2
hard template (that is, SiO
2
-NPs, SBA-15 or MCM-48) were added into 20 ml 1.0 M HCl solution, sonicated for 10 min and then stirred for ~0.5 h. Then, 12 ml 1.0 M HCl solution containing 3.0 g (NH
4
)
2
S
2
O
8
was added dropwise with vigorous stirring. After polymerization of
o
PD in an ice bath for ~24 h, the mixture was dried using a rotary evaporator. Subsequently, the obtained dried powder was subjected to a pyrolysis process under flowing Ar at 800 °C for 2 h. Finally, the product underwent alkaline (2.0 M NaOH) and acidic (2.0 M H
2
SO
4
) leaching successively to remove the SiO
2
template and unstable metallic species, respectively, to obtain the Ni-SAC samples.
Synthesis of various M-SACs
The synthesis method of various M-SACs is the same as that of Ni-SACs. However, 0.22 g CoCl
2
, 0.456 g Mn(NO
3
)
2
·4H
2
O, 0.457 g Zn(NO
3
)
2
·6H
2
O, 0.27 g CuCl
2
·4H
2
O, 0.577 g ScCl
3
·6H
2
O and 0.29 g FeCl
3
were used for preparing Co-, Mn-, Zn-, Cu-, Sc- and Fe-SAC, respectively.
Synthesis of multi-M-SACs
We also used the same synthesis processes to prepare multi-M-SACs, including binary NiCo-SAC/SBA-15, ternary NiCoMn-SAC/SBA-15, quaternary NiCoMnZn-SAC/SBA-15, quinary NiCoMnZnCu-SAC/SBA-15, senary NiCoMnZnCuSc-SAC/SBA-15 and septenary NiCoMnZnCuScFe-SAC/SiO
2
, with the only difference being that the corresponding multiple metal salt precursors were simultaneously used for multi-M-SACs.
Synthesis of Ni catalyst with embedded nanoparticles
The Ni catalyst with embedded nanoparticles was prepared for comparison. Its synthesis process was similar to that of the various SACs. However, for synthesizing Ni catalyst with embedded nanoparticles, SiO
2
hard templates were not used, and thus the step of alkaline leaching was omitted.

File: test/articles_txt_synthesis/10.1038_s44160-023-00458-5-synthesis.txt
Methods
Synthesis of Ni
5
W
10
Synthesis methods of Ni
5
and W
10
are provided in Supplementary Note
3
. A solid mixture of fresh Ni
5
(50 mg) and W
10
(100 mg) was suspended in DMF-H
2
O (3:1, 4 ml) solution in a 10 ml vial. The sonication steps take approximately 5 min to obtain a solution. After the solution was heated at 100 °C for 24 h and cooled to room temperature, green crystals of
Ni
5
W
10
were obtained, and the yield was 75% (based on Ni
5
). The CCDC number of
Ni
5
W
10
is
2215238
. More details can be seen in Supplementary Note
3
.
Synthesis of Ni
6
W
10
A solid mixture of fresh Ni(NO
3
)
2
·6H
2
O (0.21 mmol), W
10
(100 mg) and 3,5-bis(pyridin-2-yl)-1,2,4-triazole (Hbpt, 0.18 mmol) was suspended in DMF-H
2
O (2:1, 3.0 ml) solution in a 10 ml vial. Then, 50 μl nitric acid was added to the solution under stirring. The sonication steps take approximately 5 min to obtain a solution. After the solution was heated at 150 °C for 72 h and cooled to room temperature. Green crystals of
Ni
6
W
10
were obtained, and the yield was 70% (based on Ni(NO
3
)
2
·6H
2
O). The CCDC number of
Ni
6
W
10
is
2215237
.

File: test/articles_txt_synthesis/10.1038_s44160-024-00607-4-synthesis.txt
Methods
Synthesis of CDs
The CDs were synthesized according to our previously reported work
41
,
42
. Generally, heather leaves were used for the CD preparation based on a simple hydrothermal crystallization, and the synthesis of the CDs could be scaled up easily. In our strategy, CDs with small sizes and high surface-to-volume ratios were critical to achieve a high loading of atomically dispersed metal atoms. As such, we modified the reaction temperature and time to adjust the size distributions of CDs. Finally, CDs with particle size ranging from 5 to 10 nm (measured by HR-TEM) were obtained after hydrothermal crystallization, cooling, centrifugation, filtering and freeze-drying.
Synthesis of UHDNi–N–C SACs
In a typical synthesis of UHDNi–N–C SACs, 0.40 g of NiCl
2
·6H
2
O was added into 25 ml of CD solution (15 mg ml
−1
, with deionized water as the solvent) under continuous stirring to obtain a homogeneous solution. The obtained solution was quickly frozen in liquid nitrogen, followed by freeze-drying for 8 h. Next, the as-prepared solid powders were mixed with urea and thiourea, then ground into a homogeneous precursor. The optimized masses of urea and thiourea (mass ratio, 7:1) were determined based on many investigations. The powders were placed in a tubular quartz tube and heated at a rate of 5 °C min
−1
to 800 °C in flowing Ar gas. After heating at 800 °C for 2 h, the solid product was allowed to naturally cool to room temperature. Finally, the obtained UHDNi–N–C SACs powders were collected for further detailed

File: test/articles_txt_synthesis/10.1038_s44160-024-00685-4-synthesis.txt
Methods
Synthesis of PMene-Ru
0.18
In a typical synthesis of PMene-Ru
0.18
with an element ratio of Pd:Ir:Mo:Pt:Ru = 46:18:14:4:18, 6.0 mg Pd(acac)
2
, 7.8 mg Pt(acac)
2
, 3.8 mg Ru(acac)
3
, 5.5 mg Ir
4
(CO)
12
, 10.0 mg NH
4
Br, 15.0 mg Mo(CO)
6
and 5 ml OAm were added into a 15 ml glass vial and stirred in an oil bath at 50 °C for 1 h. The as-obtained dark-purple solution was then heated to 220 °C with a slow heating rate (3–4 °C min
−1
) and this was maintained for 3 h. After the solution was cooled down to room temperature, the black product was collected by centrifugation at 8,900
g
and washed twice with cyclohexane for further processing. For PMene-Ru
0.1
and PMene-Ru
0.4
, the same procedures were followed except that the amount of Ru(acac)
3
was changed from 3.8 mg to 1.9 mg and 7.5 mg, respectively.
QMene was synthesized following a similar procedure without the addition of Ru(acac)
3
. For BMene, the same method was applied without the addition of both Pt(acac)
2
and Ru(acac)
3
.
Preparation of Mene/C catalysts
The as-prepared BMene, QMene and PMene-Ru
x
(
x
= 0.1, 0.18, 0.4) catalysts were loaded onto carbon supports for electrochemical tests. Typically, the cyclohexane dispersion of different Menes was mixed with a certain amount of Vulcan XC-72 in ethanol/cyclohexane mixture (volume ratio ≈ 1:4) under ambient sonication for 1 h. The product was then collected by centrifugation at 11,125
g
, washed twice with ethanol and dried at 60 °C for 1 h without any other postprocessing.
XAFS experiments and EXAFS data processing
XAFS measurements were carried out at the BL14W1 and BL11B beamlines of the Shanghai Synchrotron Radiation Facility (SSRF) as well as at the 1W1B beamline at the Beijing Synchrotron Radiation Facility (BSRF). A Lytle detector was used to collect fluorescence signals for the element Ru. The EXAFS data analysis was performed using Athena and Artemis software packages according to the standard data analysis procedures. FT-EXAFS spectra were obtained with a similar
k
region as shown in this profile (Fig.
2c
) so as to acquire comparable CNs. Finally, wavelet transform (WT)-EXAFS images were obtained from
k
3
-weighted EXAFS data using the Morlet function in a Fortran program.
Electrochemical measurements
To get homogeneous catalyst ink of 1 mg ml
−1
, as-obtained Mene/C products were subsequently dispersed in a mixture of ultrapure water, isopropanol and Nafion D-521 solution (volume ratio = 1:1:0.04) by sonication for 1 h. A three-electrode system (glass carbon with a diameter of 5 mm coated with catalyst ink as the working electrode, carbon as the counter electrode and a saturated calomel electrode in saturated KCl solution calibrated to be 1.008–1.011 V versus RHE as the reference electrode) and a specifically designed cell with good sealing performance were used to conduct alkaline HOR tests on a rotating disk electrode (RDE). The metal loading (total noble metal, including Pd, Ir, Ru and Pt) on the electrode of every test was controlled to be approximately 10 μg cm
−2
.

File: test/articles_txt_synthesis/10.1038_s44160-025-00752-4-synthesis.txt
Methods
Synthesis of the Pr
6
O
11
–Cu-SS catalyst
The catalysts were synthesized by a stepwise precipitation and stepwise calcination method using different mole ratios of the Cu(CH
3
COO)
2
to Pr(CH
3
COO)
3
·6H
2
O. First, Cu(CH
3
COO)
2
(1 mmol) and Pr(CH
3
COO)
3
·6H
2
O (4 mmol) were dissolved in a mixture of 100 ml deionized water and ethanol (3:7 vol/vol) by an ultrasonic device, and then heated to 50 °C with vigorous stirring. (NH
4
)
2
CO
3
(3 mmol) was dissolved in 5 ml deionized water to form a precipitating agent, which was then slowly dropped into the previously prepared solution containing the precursors, and stirred for 30 min. Then the temperature was raised to 85 °C. KOH (10 mmol) was dissolved in 10 ml of deionized water to form a precipitating agent, which was slowly dropped into the prepared precipitating solution, and stirred for 2 h. The mixture was evaporated using a rotary evaporator and the solid was dried under vacuum at 120 °C for 12 h. After grinding the solid in an agate mortar, the powder was calcined under air at 500 °C for 3 h (heating rate, 10 °C min
−1
). After rinsing with deionized water and ethanol three times, the powder was dried at 80 °C for 12 h, and then calcined in argon at 600 °C for 2 h (heating rate, 2 °C min
−1
). A light grey powder was obtained and named as Pr
6
O
11
–Cu-SS (Pr
6
O
11
–Cu-4:1). The preparation methods of Pr
6
O
11
–Cu-9:1, Pr
6
O
11
–Cu-2:1, Pr
6
O
11
–Cu-1:1, Pr
6
O
11
–Cu-1:2, Pr
6
O
11
–Cu-1:4 and Pr
6
O
11
–Cu-1:9 electrocatalysts are similar to those of Pr
6
O
11
–Cu-SS, and the feeding ratios of Cu(CH
3
COO)
2
to Pr(CH
3
COO)
3
·6H
2
O, and (NH
4
)
2
CO
3
were changed to (mmol) 1:9:4, 1:2:2.5, 1:1:2.5, 2:1:4, 4:1:8 and 9:1:18, respectively.
Synthesis of the Pr
6
O
11
–Cu-CS and Pr
6
O
11
–Cu-SC catalysts
The Pr
6
O
11
–Cu-CS catalyst was synthesized by a co-precipitation and stepwise calcination method. First, Cu(CH
3
COO)
2
(1 mmol) and Pr(CH
3
COO)
3
·6H
2
O (4 mmol) were dissolved in a mixture of 100 ml deionized water and ethanol (3:7 vol/vol) by an ultrasonic device, and then heated to 50 °C with vigorous stirring. A mixture of (NH
4
)
2
CO
3
(3 mmol) and KOH (10 mmol) was dissolved in 15 ml deionized water to form a co-precipitating agent, which was then slowly dropped into the previously prepared mixed solvent containing the precursor, and stirred for 30 min. Then the temperature was raised to 85 °C stirring continued for 2 h. The mixture was evaporated using a rotary evaporator and dried under vacuum at 120 °C for 12 h. After grinding the solid with an agate mortar, the powder was calcined under air at 500 °C for 3 h (heating rate, 10 °C min
−1
). After rinsing with deionized water and ethanol three times, the powder was dried at 80 °C for 12 h, and then calcined in argon at 600 °C for 2 h (heating rate, 2 °C min
−1
). A light grey powder was obtained and named Pr
6
O
11
–Cu-CS. The Pr
6
O
11
–Cu-SC catalyst was synthesized by a stepwise precipitation and co-calcination method. The preparation method was similar to that of Pr
6
O
11
–Cu-SS, with the only difference being that the temperature of the first calcination process was raised to 600 °C, discarding the second calcination process in argon. A light brown powder was obtained and named Pr
6
O
11
–Cu-SC.
Synthesis of the CuO and Pr
6
O
11
catalysts
CuO and Pr
6
O
11
catalysts were prepared following similar synthetic procedures as those for Pr
6
O
11
–Cu-SS catalyst, while 4 mmol Cu(CH
3
COO)
2
and 8 mmol KOH were used instead in preparation of CuO. Pr
6
O
11
catalyst was prepared with 4 mmol Pr(CH
3
COO)
3
·6H
2
O and 10 mmol (NH
4
)
2
CO
3
were used.
Synthesis of the RO
x
–Cu catalysts
RO
x
–Cu catalysts (R = La, Ce, Nd, Sm, Eu, Tb, Gd and Er) were prepared following the similar synthetic procedures to those for Pr
6
O
11
–Cu-SS catalysts; the amounts of starting precursors used are listed in Supplementary Table
2
.

File: test/articles_txt_synthesis/10.1038_s44160-025-00782-y-synthesis.txt
Methods
Synthesis of Pd/BWO series photocatalysts
First, 0.3 g Bi
2
WO
6
/amorphous BiOCl nanosheet powder was dispersed in 11 ml HNO
3
(1.3 M) solution and stirred for 4 h. The products were then collected by centrifugation and washed with deionized water until the supernatant solution was neutral. After freeze-drying for 2 days, 0.15 g of the sample was treated in a tube furnace with 5 vol% H
2
/Ar gas at 150 °C for 5 h to introduce defects. The resulting sample was named BWO. Palladium single-atom loading was performed by a typical incipient wet-impregnation method: to prepare 0.05 wt% Pd–O
3
/BWO, 50 mg of BWO nanosheet was impregnated with 100 μl of 0.25 mg Pd ml
−1
PdCl
2
/acetonitrile solution. After impregnation, the sample was dried at 60 °C for 30 min and then calcinated in a muffle furnace at 175 °C for 3 h. The impregnation step remained the same for preparing 0.05 wt% Pd–O
4
/BWO, apart from changing the calcination temperature to 250 °C. Palladium nanoparticle loading was followed by thermal reduction: for the preparation of 0.5 wt% Pd
Np
/BWO, 100 mg BWO, 7.5 mg ascorbic acid, 7.5 mg citric acid and 25 mg polyvinylpyrrolidone (mol. wt, 55,000) were added to 9 ml deionized water at 80 °C under vigorous stirring. After 30 min, 1.85 ml of 1 mg ml
−1
K
2
PdCl
6
solution was injected into the solution dropwise and kept stirring for 4 h. Finally, the solid was collected by centrifugation, washed with deionized water and dried at 60 °C overnight, after which the supernatant was almost transparent, indicating the successful loading of palladium nanoparticles on the support.
Catalytic evaluation
Single-batch reaction system
Typically, 5 mg photocatalysts and 0.1 mmol toluene were dispersed in 2 ml acetonitrile and transferred into a 10-ml quartz tube with continuous stirring. Then, O
2
was steadily bubbled through the solution. The photocatalytic reactions were performed on a WATTCAS Parallel Light Reactor (WP-TEC-1020HSL), using an 8-W, 400–405-nm purple LED, which was integrated with a water circulation system that maintained the temperature constant at 25 °C (room temperature). The light power density was measured through direct contact with the light source by an optical power and energy meter (Thorlabs-PM 100D) as 130 mW cm
−
2
. After irradiation for a specified time, the mixture was collected and the photocatalysts were separated by centrifugation. The obtained supernatant was detected and quantitatively analysed by GC–MS with an electron capture detector (Thermo Trace GC Ultra) and GC with a flame ionization detector (Shimadzu GC 2010 Plus).
Flow reaction system
Generally, 37.5 mg photocatalysts and 0.75 mmol toluene were thoroughly dispersed in 15 ml acetonitrile by sonication. Then, the mixture was transferred to a vessel with continuous stirring and water cooling to guarantee a constant room temperature (25 °C). Subsequently, the mixture was pumped into the photochemical flow reaction reactor (9 ml liquid hold-up volume) via a peristaltic pump. Meanwhile, the compressed air was introduced and controlled by a flow meter to form monodispersed bubbles in the reactor channels. After the specified reaction time, the mixture was collected and centrifuged, and the contents finally detected and analysed.
The flow reaction device is fitted with a 405-nm LED panel as the light source. This panel was clamped to the device and its light power density was measured through direct contact with the light source by an optical power and energy meter (Thorlabs-PM 100D) as 120 mW cm
−
2
.

File: test/articles_txt_synthesis/10.1038_s44221-024-00241-6-synthesis.txt
preparation of highly porous carbonaceous supercapacitors.
In this work, we report a chemical-free and green O
2
•−
generation strategy with a rechargeable porous carbonaceous material (denoted hereafter as carbonaceous geosupercapacitors (CGs)), directly through O
2
activation in water (Fig.
1a
). This CG material was directly prepared by simply pyrolysing cattle bones under O
2
-free conditions at high temperatures followed by acid etching. Arsenite (As(III)), a widespread toxic metalloid in waters and aquifers
21
, was chosen as a representative pollutant and additional pollutants, including dyes (rhodamine B dye (RB), methyl orange (MO), methylene blue (MB)), tetracycline (TC), tetrabromobisphenol A (TBBPA) and Cr(VI), were used to verify the broad applicability of this technology. The reusability of developed CG for sustainable pollutant oxidation was further determined through electron recharging/refilling. The possibility of extending this O
2
•−
producing system to obtain other potent ROS such as •OH radicals was also determined by a simple combination with iron oxides. A CG-embedded portable continuous-flow device was fabricated to demonstrate the potential value of this proposed system for water treatment.
Fig. 1: Preparation and

File: test/articles_txt_synthesis/10.1038_s44221-025-00399-7-synthesis.txt
Catalyst preparation
First, ferric acetylacetonate (Fe(acac)
3
) and 1,10-
ortho
-phenanthroline were added to ethanol, and the mixture was stirred well to evenly distribute the components and then ultrasonicated for 30 min. Then, magnesium hydroxide (Mg(OH)
2
) was added to the mixture, which was ultrasonicated for another 30 min and then dried using a rotary evaporator. The obtained solid was dried in an oven at 60 °C and then calcined in nitrogen at 700 °C. The calcined product was washed with 1 M nitric acid, centrifuged and dried to obtain Fe–N–C. Similarly, Co–N–C was synthesized using essentially the same method but with cobalt acetate instead of Fe(acac)
3
. The Mo–Co
3
O
4
and MoS
2
/Fe
2
O
3
samples were prepared using a simple method, as detailed in the Supplementary Information.
Pollutant degradation for wastewater treatment
The model pollutant solution or wastewater was first prepared, and a certain amount of Fe–N–C was added. If necessary, the pH of the reaction solution was adjusted to the target value using NaOH or HCl. The mixture was stirred well to evenly distribute the components, and PMS was then added. At the required time, the sample was removed from the reaction solution, filtered and detected in a timely manner.
Long-term degradation experiment
The catalyst (20 mg) was introduced before the start of the reaction. To 100 ml of the reaction solution, 20 mg l
−1
of phenol and 20 mg of PMS were added during each reaction cycle, and the phenol concentration in the reaction solution was measured at the end of each cycle. Three long-term degradation cycles were conducted daily. When the catalyst became deactivated, it was washed with ethanol and reused for pollutant degradation.
Measurement of CODs for catalyst and reaction solution
For measuring the COD of the solution, 3 ml of the suspension was withdrawn and filtered, and 2 ml of the filtrate was used as the sample. For measuring the COD of catalyst, 50 ml of the reaction mixture was membrane filtered, and the powder was collected and ultrasonically redispersed in an equal volume of pure water. Subsequently, 2 ml of the dispersion was used as the sample for measuring the COD.

File: test/articles_txt_synthesis/10.1038_s44286-024-00035-3-synthesis.txt
Methods
Synthesis of the imidazolate-derived NiNC catalysts
Synthesis of NiNC-IMI precursor
The NiNC-IMI was synthesized following a prior literature approach
53
. Briefly, 8.72 g Ni(NO
3
)
2
□6H
2
O (0.03 mol) and 24.0 g imidazole were mixed and stirred in 600 ml deionized (DI) water. Then, 1,200 ml 0.3 M NaOH was dropped into the aforementioned mixture with a titration speed of 60 ml min
−1
. After 6 h of stirring, the mixture was vacuum filtered and washed until neutral pH. The residual yellow powder was freeze dried and named as NiNC-IMIdazolate precursor.
Synthesis of imidazolate-derived NiNC
The NiNC-IMI precursor was placed in a tube furnace and annealed at 800 °C for 3 h (ramping: 5.0 °C min
−1
) under a N
2
atmosphere (~80 ml min
−1
). The carbonized powder was dispersed in 200 ml H
2
SO
4
(ca. 1 M) at 80 °C and stirred for 10 h. The acid washed sample was collected and washed with DI water until neutral pH and freeze dried to the as-prepared catalyst.
Synthesis of the reference NiNC catalyst
The PANI-derived samples were prepared following our previous published approach. Briefly, 3 ml of aniline, 5 g NiCl
2
□6H
2
O and 5 g ammonium persulfate ((NH
4
)
2
S
2
O
8
) were mixed in 0.5 l of 1 M HCl and stirred for 1 h. The suspension was stirred for 48 h after adding 0.4 g of dispersed activated Ketjen 600 carbon. The liquid suspension was thereafter dried at 95 °C for 24 h, and the residual solid mixture was ball milled with Zr
2
O
3
balls for 20 min.
The pyrolysis was carried out in a furnace with a ramp of 30 °C min
−1
to 900 °C and kept at this temperature for 1 h in N
2
conditions. An acid washing step in 2 M H
2
SO
4
at 90 °C for overnight was performed to remove the excessive Ni particles. In this synthesis, four heat treatments and three acid washes were performed in turn, and the catalyst is obtained after the fourth pyrolysis (pyrolysis/acid washing, pyrolysis/acid washing, pyrolysis/acid washing and pyrolysis).
Catalyst

File: test/articles_txt_synthesis/10.1038_s44286-024-00122-5-synthesis.txt
catalyst preparation processes).
b
–
e
, Temperature-dependent activities of the 13 mol% ZrO
2
/Ni and 30 mol% Ni/ZrO
2
catalysts (
b
), 13 mol% CeO
2
/Ni and 30 mol% Ni/CeO
2
catalysts (
c
), 13 mol% MgO/Ni and 30 mol% Ni/MgO catalysts (
d
), and 13 mol% SiO
2
/Ni and catalysts (
e
) (reaction conditions for the catalytic test: 100 mg catalyst diluted by 2.5 g inert SiC grains, WHSV of 15,000 ml g
cat
−1
h
−1
, CO
2
:H
2
:N
2
= 18:7
2
:10, total flow rate of 25 ml min
−1
, reaction pressure = 0.1 MPa).
Source data
Full size image
First, the CO
2
methanation activity of diluted Ni–ZrO
2
catalysts was systematically evaluated over a wide range of Ni loading (molar percentage) at 200 °C and a WHSV of 15,000 mL g
cat
−1
h
−1
(Fig.
1a
and Supplementary Fig.
4
). With increasing molar percentage of Ni from 0 mol% to 100 mol%, a structural reversal of the metallic species (or oxides) from small nanoparticles to a continuous phase occurs (Supplementary Figs.
5
and
6
and Supplementary Table
2
). Interestingly, the space–time yield (STY) of CH
4
in the kinetic region for Ni–ZrO
2
samples at 200 °C shows a double volcano-shaped dependence on the molar ratio of oxide in the catalyst. The two local maxima appear at 13 mol% ZrO
2
/Ni (87 mol% Ni/ZrO
2
) and 30 mol% Ni/ZrO
2
, respectively. The CH
4
STY of the 13 mol% ZrO
2
/Ni inverse catalyst reaches 16.9 mmol CH
4
g
cat
−1
h
−1
, much higher than the 5.3 mmol CH
4
g
cat
−1
h
−1
for the 30 mol% Ni/ZrO
2
conventional catalyst. Unlike in the widely reported conventional oxide-supported Ni catalysts (with a molar percentage of Ni ranging from approximately 10% to 40%), a second maximum is rarely observed; this is attributed to the formation of the inverse interfacial structure
29
,
30
.
The catalytic CO
2
methanation performance was compared further for a series of inverse catalysts and conventional Ni/oxide catalysts of the same compositions. The 13 mol% ZrO
2
/Ni inverse catalyst realized 88.2% CO
2
conversion with >99.9% methane selectivity at 240 °C (Fig.
1b
and Supplementary Fig.
7a
). In contrast, the CO
2
conversion was only 19.8% for a conventional 30 mol% Ni/ZrO
2
catalyst. Apart from ZrO
2
/Ni catalysts, the advantages of inverse configuration were also observed for other reducible and nonreducible oxides constructed as inverse catalysts, such as CeO
2
/Ni, MgO/Ni and SiO
2
/Ni (Fig.
1c–e
, Supplementary Figs.
7b–d
and
8
and Supplementary Table
3
). The enhanced CO
2
adsorption capacities of these inverse catalysts compared with conventional catalysts is one possible reason for the observed performance improvements (Supplementary Fig.
9
).
As CeO
2
and ZrO
2
particles present relatively good CO
2
methanation activity, the mixed oxide strategy is used further to engineer the interfacial structure. CO
2
-temperature-programmed desorption (TPD) studies revealed that the formation of mixed oxide on Ni support further enhanced the CO
2
activation capacity (Supplementary Fig.
9
). Compared with other state-of-the-art Ni-based CO
2
methanation catalysts
31
,
32
,
33
,
34
, the diluted 13 mol% CeZrO
x
/Ni inverse catalyst exhibited high low-temperature CO
2
methanation activity, which increased strongly at 160 °C and achieved ~40% CO
2
conversion and >99% CH
4
selectivity at 180 °C under a WHSV of 15,000 mL g
cat
−1
h
−1
at atmospheric pressure (Fig.
2a
and Supplementary Fig.
10a
); the CO
2
conversion was ~90% at 200 °C. In comparison, a widely recognized low-temperature CO
2
methanation catalyst, 10 mol% Ru/TiO
2
(refs.
31
,
32
,
33
,
34
), required temperatures of ~280 °C to obtain 44% CO
2
conversion under similar conditions. In addition, the 30 mol% Ni/CeZrO
x
catalyst was almost inactive below 240 °C, which further highlights the importance of the inverse configuration for low-temperature CO
2
methanation. As the metallic Ni NPs showed poor activity in the CO
2
hydrogenation reaction, it is clear that the combination of a continuous phase of metallic Ni, with dispersed nano-oxides, are a key factor that controls the activity of the inverse catalysts.
Fig. 2: The catalytic performance of CeZrO
x
/Ni inverse catalysts.
a
, Temperature-dependent activities of the 13 mol% CeZrO
x
/Ni, 13 mol% ZrO
2
/Ni, 13 mol% CeO
2
/Ni, 30 mol% Ni/CeZrO
x
(15 wt% Ni/ CeZrO
x
) and Ni catalysts.
b
, STY of CH
4
of 13 mol% CeZrO
x
/Ni catalyst under different pressures at a setting temperature of 180 °C; the bed temperature is displayed accordingly.
c
, CH
4
-based apparent activation energy (
E
a
) of 13 mol% CeZrO
x
/Ni, 13 mol% ZrO
2
/Ni, 30 mol% Ni/CeZrO
x
and 30 mol% Ni/ZrO
2
catalysts (hot spots are minimized by inert SiC dilution).
d
, CO
2
conversion and CH
4
/CO selectivity along with the time on stream over the undiluted 13 mol% CeZrO
x
/Ni catalyst under a WHSV of 60,000 ml g
cat
−1
h
−1
with a ratio of H
2
/CO
2
of 4:1, and temperature varying from room temperature to 180 °C to 450 °C. Reaction conditions for the catalytic test for
a
–
c
: 100 mg catalyst diluted by 2.5 g SiC inert, CO
2
:H
2
:N
2
= 18:72:10.
Source data
Full size image
The reaction gas was further diluted to rule out local hot spots more thoroughly (<1 °C); performance evaluations demonstrated that the CeZrO
x
/Ni inverse catalyst started to show observable CH
4
formation at 160 °C, even in a dilute stream of 0.4% CO
2
(4 mbar), a typical atmospheric CO
2
concentration (Supplementary Fig.
10b
). In addition, the CO
2
conversion increased to 93% when the pressure was increased to 20 bar at 180 °C (Fig.
2b
). This finding is comparable with that of the RuO
2
/C catalyst
4
, which was reported recently as the most competitive low temperature methanation catalyst at 180 °C (work at 20 bar, 110 mmol CH
4
g
cat
−1
h
−1
at 50% CO
2
conversion); the CH
4
STY of the CeZrO
x
/Ni inverse catalyst was 137 mmol CH
4
g
cat
−1
h
−1
under the same reaction conditions (Supplementary Fig.
10c
). The conversion-STY
CH4
profiles of literature-reported Ni- and Ru-based catalysts at 200 °C are summarized (Supplementary Table
4
); the mass specific activity of 13 mol% CeZrO
x
/Ni catalyst is competitive. The intrinsic catalytic activities with inert dilution were also used to calculate the CH
4
-based apparent activation energy (
E
a-CH4
) (Fig.
2c
and Supplementary Fig.
11
); that of 13 mol% CeZrO
x
/Ni is 66.5 kJ mol
−1
, which is lower than that of 13 mol% ZrO
2
/Ni (74.4 kJ mol
−1
) and much lower than that of conventional 30 mol% Ni/CeZrO
x
(96.2 kJ mol
−1
) and 30 mol% Ni/ZrO
2
catalysts (94.4 kJ mol
−1
), indicating the promise of the Ni-supported nano-oxide inverse configuration for CO
2
methanation.
Usually, supported Ni catalysts are prone to deactivate under harsh reaction conditions such as overheating and start–stop cycles in CO
2
methanation owing to the strong tendency of sintering, leaching via Ni(CO)
4
and coke deposition
35
,
36
. The undiluted 13 mol% CeZrO
x
/Ni inverse catalyst was used to investigate stability in the intensely exothermic reaction. The 13 mol% CeZrO
x
/Ni catalyst exhibited high CO
2
hydrogenation stability in a long-term stability test, including 350 h of temperature cycling and start–stop cycling tests (Fig.
2d
and Supplementary Table
5
) and 400 h of uninterrupted testing (Supplementary Fig.
12a
), which offers a potential solution for coupling in unsteady renewable hydrogen systems. Even if the catalyst experienced a 450 °C thermal shock, the initial activity can be restored when the operating temperature drops back to 180 °C. It is worth noting that the heat released by methanation reaction promotes the reaction, and in the long-term stability test at 180 °C, the bed temperature remained stable at 199.3 °C (Supplementary Fig.
12b
). Moreover, when introducing additional 40–50 vol% steam in the gas feed at varied temperatures (180–450 °C), the activity and selectivity recovered after removing the steam (Supplementary Fig.
13
). Typically, 5–10 vol% water is introduced to test water resistance of catalysts
37
,
38
; the test result under 40–50 vol% water demonstrated that the 13 mol% CeZrO
x
/Ni catalyst also realized high water resistance. In summary, the MO
x
/Ni inverse configuration was demonstrated to be a highly active and selective interfacial structure for the low-temperature CO
2
methanation reaction. CeZrO
x
/Ni is the most active combination among the studied inverse catalysts. Its high activity, long-term stability and high tolerance to unsteady operation and other harsh conditions showcase its potential for further applications.
Structural
