Repository: aobozhang2025/parser

File: test/summarized_catalysts.json (part 1 of 8)
[
    {
        "conversation": [
            {
                "input": "How to synthesize 2%Pt/β-Mo?",
                "output": "In a paper with doi: 10.1038_nature21672, Methods\nPreparation of catalysts\nα-MoC support\n. Ammonium paramolybdate ((NH\n4\n)\n6\nMo\n7\nO\n24\n•4H\n2\nO) was purchased from Sinopharm Chemical Reagent Co. Ltd. A grinded powder of ammonium paramolybdate was calcined in a muffle oven to 500 °C at a rate of 10 °C min\n−1\nto synthesize the precursor MoO\n3\n. Then 0.8 g MoO\n3\nwas loaded into a quartz tube reactor and placed in a vertical furnace. The powder was heated to 700 °C in NH\n3\n(100 ml min\n−1\n; pre-purified gas) at a rate of 5 °C min\n−1\nand kept at 700 °C for 2 hours. After the sample was cooled to room temperature, the gas was then switched to a CH\n4\n/H\n2\nmixture (100 ml min\n−1\n; 20/80 v/v), and the temperature was increased to 700 °C at 5 °C min\n−1\nand held at 700 °C for 2 hours. Finally, the sample was passivated at room temperature using a 0.5% O\n2\n/He gas mixture\n29\n. Elemental analysis finds that the Mo/C ratio of α-MoC is around 1/0.8.\nβ-Mo\n2\nC support\n. β-Mo\n2\nC was synthesized using the same precursor as α-MoC, as follows: 0.8 g MoO\n3\nwas loaded in the quartz tube and carburized with a CH\n4\n/H\n2\nmixture (100 ml min\n−1\n; 20/80 v/v), with the temperature being increased at 5 °C min\n−1\nto 300 °C, then at 1 °C min\n−1\nto 700 °C. After carburization at 700 °C for 2 hours, the sample was cooled to room temperature and passivated using a 0.5% O\n2\n/He gas mixture.\n2%Pt/β-Mo\n2\nC catalyst\n. The passivated β-Mo\n2\nC support was transferred to a deaerated, aqueous solution containing an appropriate amount of chloroplatinic acid (H\n2\nPtCl\n6\n•6H\n2\nO) to achieve the desired loading. The slurry was stirred for 3 hours, dried using evaporation, and then transferred to a freeze dryer overnight to remove any moisture. Before catalytic evaluation, the catalyst was activated with a CH\n4\n/H\n2\nmixture (15/85 v/v). The activation temperature program heated the sample to 300 °C and held it there for 1 hour. The temperature was then increased to 590 °C at a rate of 5 °C min\n−1\nand held there for another 2 hours.\n2%Pt/α-MoC and 2%Pt/MoC-2 catalysts\n. An appropriate amount of H\n2\nPtCl\n6\n•6H\n2\nO was loaded onto a homemade MoO\n3\nsupport, using a wetness impregnation method. (To synthesize MoO\n3\n, an appropriate amount of ammonium paramolybdate was dissolved into pure water, adjusting the pH of the solution to 3.7. The solution underwent ultrasonication for 2 hours. The precipitates thus generated were separated by evaporation of solvent and dried at 60 °C under a vacuum overnight. The precipitates were then grinded into powder and calcined in air at 500 °C for 4 hours.) After being dried at room temperature under vacuum, the sample was calcined at 500 °C for 4 hours. For Pt/α-MoC, the calcined Pt/MoO\n3\nwas carburized using the same procedure as for the synthesis of β-Mo\n2\nC. For Pt/MoC-2, MoO\n3\nimpregnated with H\n2\nPtCl\n6\nwas carburized directly without calcination in air at 500 °C.\n2%Pt/MoC-3 catalysts\n. An appropriate amount of H\n2\nPtCl\n6\n•6H\n2\nO aqueous solution was added into the ammonium paramolybdate solution dropwise under stirring. A yellow precipitant was thus generated. The solvent was evaporated at 90 °C and the precipitant was dried at 120 °C for 3 hours to ensure that the powder was dried\n30\n. Then the sample was carburized (as for β-Mo\n2\nC) directly to obtain 2%Pt/MoC-3.\n2%Pt/Al\n2\nO\n3\nand 2%Pt/TiO\n2\n. These reference catalysts were synthesized using wet impregnation of H\n2\nPtCl\n6\n•6H\n2\nO over commercial Al\n2\nO\n3\nand TiO\n2\nsupports\n12\n. The slurry was stirred for 3 hours in air to remove the liquid, using the rotary evaporator under vacuum at 35 °C. The material was dried at 120 °C for 3 hours, and then calcined in the muffle oven at 500 °C. The Pt loading is 2%. The catalysts were reduced with H\n2\nbefore catalytic evaluation.\nPt/α-MoC catalysts with different Pt loadings\n. Pt/α-MoC catalysts with 2.2 wt%, 3.1 wt%, 5.1 wt% and 7.4 wt% Pt loadings were prepared as for Pt/α-MoC. Samples with 0.2 wt% and 0.7 wt% Pt loading were prepared using the wetness impregnation method with activated α-MoC as the support. The catalysts are denoted\nx\n%Pt/α-MoC, where\nx\ndenotes the rough weight concentration of Pt (\nx\n= 0.2, 1, 2, 3, 5 or 7)."
            }
        ]
    },
    {
        "conversation": [
            {
                "input": "How to synthesize Catalyst preparation?",
                "output": "In a paper with doi: 10.1038_s41557-019-0345-3, Catalyst preparation\nThe Au\n1\n–O\nx\n–Na\n9\n–(OH)\ny\n/TiO\n2\ncatalysts were made by IWI of a solution prepared as detailed below. Gold loadings of 0.5, 1.0 and 1.5 wt% were prepared by a single-step IWI of the designed amount of the gold solution. To prepare the solution, the proper amount of Au(OH)\n3\npowder was suspended in 30 ml of H\n2\nO with O\n2\nsparging and heated to 80 °C. NaOH powder (atomic ratio of Au:Na = 1:9) was added into the slurry at the same temperature. The mixture was refluxed at 80 °C overnight to obtain a transparent solution (colourless at lower concentrations to light yellow at higher concentrations). The Au\n1\n–O\nx\n–Na\n9\n–(OH)\ny\n/TiO\n2\ncatalysts were prepared by IWI of the gold solution at RT in air. The solution was concentrated by heating followed by drying at 200 °C with N\n2\nprotection, and then the sample was further dried in vacuum overnight at 80 °C.\nCatalytic tests\nThe dynamic temperature-programmed and the steady-state activity tests of the non-oxidative methanol self-coupling were carried out in a fixed-bed quartz microreactor (6 mm outer diameter, 4 mm inner diameter) at atmospheric pressure. CH\n3\nOH (10 vol%) balanced with He was used as the reactant gas with 20 ml min\n–1\nflow rate to pass through the catalyst bed, which consisted of 200 mg of catalyst and 400 mg of quartz, with a 5 °C min\n–1\nramping rate. For the kinetic study, the conversion of methanol was controlled in the range 10–18 %. As MF has fragments of\nm\n/\nz\n= 32, 31, 29 and 28, the same as the cracking pattern of methanol in mass spectrometry,\nm\n/\nz\n= 60 was used as the distinct signal of MF.\nDFT calculations\nAIMD simulations were carried out in two stages, cooking and quenching. Cooking was simulated with the canonical ensemble using a Nosé–Hoover thermostat\n11\n,\n12\n, a time step of 1 fs and 2,000 ionic steps for a total duration of 2 ps and at a temperature of 500 K. The quench stage allowed for the decrease of kinetic energy by decreasing the temperature according to the following equation: temperature = beginning temperature + (ending temperature – beginning temperature) × (number of the current step)/(total number of ionic steps). Our beginning temperature was 500 K (to simulate the reaction temperature) and our ending temperature was 300 K (RT). In each step, a microcanonical ensemble was simulated. Similar to the cooking stage, the quench stage employed a time step of 1 fs with 2,000 ionic steps to give a total duration of 2 ps. This theoretical set-up allowed us to sample a vast variety of structures along simulation trajectories that were able to surpass energy barriers between local minima of energy. The configurations that corresponded to energy minima from the quench stage were used as the input for standard DFT energy minimization calculations, and occasionally they equilibrated into more stable structures than the starting configurations fed to the AIMD simulation stages.\nData availability"
            }
        ]
    },
    {
        "conversation": [
            {
                "input": "How to synthesize carbon?",
                "output": "In a paper with doi: 10.1038_s41557-020-0446-z, catalyst preparation or (4) the stabilization of the Au in high oxidation states in the absence of water. Therefore we next investigated the use of low-polarity solvents with high boiling points such as\nN\n,\nN\n-dimethylformamide (DMF), dimethyl sulfoxide (DMSO) and cyclohexanone. The polarities, boiling points and drying temperatures along with the acetylene conversion values are reported in Table\n1\n. Although all the catalysts prepared with high-boiling-point (>120 °C) solvents performed better than the catalyst prepared in aqueous solution, they were not as active as the samples prepared with low-boiling-point solvents (<120 °C), suggesting that the drying temperature is also a parameter affecting the performance of the catalysts as well as the reducibility of the solvent at that specific drying temperature. PXRD analysis (Supplementary Fig.\n8\n) showed that the catalysts prepared at high drying temperatures contained Au nanoparticles, which is consistent with their lower activity. To probe whether the drying temperature was the only variable determining the high activity and dispersion, catalyst samples prepared with acetone were dried at 45, 65 and 140 °C for 16 h. As reported in Table\n1\n, the catalysts dried at 65 and 140 °C showed comparable activity to the sample dried at 45 °C, which demonstrates that effective catalysts can be prepared with low-polarity solvents and low drying temperatures. This suggests that it is the increased wettability of the impregnation solution on the carbon support coupled with mild drying conditions that leads to effective anchoring of single highly dispersed Au species, rather than the speciation being solely dictated by the drying temperature. Adding increasing amounts of water (5–50 vol.%) to the extra dry acetone decreased the activity of the as-prepared catalyst, as shown in Fig.\n2c\n, until at 50 vol.% the activity resembled that of samples prepared in aqueous solution. This reduction in activity correlates well with the development of reflections from metallic Au in the recorded PXRD patterns (Fig.\n2d\n). This confirms the negative impact of the presence of water on the preparation of highly dispersed Au catalysts in the absence of strong oxidizing/acidic agents or strongly coordinating ligands.\nTable 1 Acetylene conversion values for catalysts prepared with a series of low-polarity, high-boiling-point solvents\nFull size table\nA time-on-line study to compare the activity of the low-polarity Au/C-acetone catalyst with those of the Au/C-aqua regia and high-polarity Au/C-H\n2\nO catalysts (Supplementary Fig.\n9\n) showed the high stability of the Au/C-acetone catalyst under the reaction conditions. There was a small (3%) increase in conversion in the first 100 min, indicating a possible minor change in the Au oxidation state and a minimal induction period, followed by a further 140 min of steady conversion. The Au/C-aqua regia catalyst displayed a pronounced induction period due to changes in the Au oxidation state, which have been previously studied by in situ XAS, resulting in a 15% difference in conversion over the same time. The oxidizing aqua regia solvent, which has been used historically, resulted in a catalyst with a lower final conversion than that of the more benign catalyst prepared with acetone. This strongly suggests that the likely different functionality of the carbon supports can play a key role in determining the induction periods of these catalysts, through either stronger Au anchoring or facilitating changes in the oxidation state. As noted in previous work\n12\n, the Au present on Au/C-H\n2\nO is largely unreactive, being predominantly Au(0), hence this catalyst maintained a low (2%) conversion throughout the test.\nWe have previously demonstrated that 0.1 wt.% Au-S\n2\nO\n3\n/C catalysts, prepared from gold(\ni\n) thiosulfate on carbon extrudates, show high activity and productivity for acetylene hydrochlorination\n13\n. Catalysts were therefore also prepared at a 0.1 wt.% Au loading using H[AuCl\n4\n] in acetone to compare the performances of these materials at low gold loading. Under testing using undiluted gas feeds (HCl/C\n2\nH\n2\n= 1.2:1, HCl flow = 60 ml min\n−1\n, C\n2\nH\n2\nflow = 50 ml min\n−1\n, GHSV = 1,737 h\n−1\n, bed volume = 3.8 ml), the Au-S\n2\nO\n3\n/C material gave 23% conversion at 130 °C and a maximum 56% conversion at 180 °C. A 0.1 wt.% Au/C catalyst prepared from H[AuCl\n4\n] in acetone gave similar activities (27% conversion at 130 °C and 52% conversion at 180 °C) after 24 h of reaction. This is consistent with both materials containing highly dispersed gold cations. At 1 wt.% loading, the Au/C catalyst prepared from Au(\ni\n) thiosulfate also gave a comparable performance in acetylene hydrochlorination to the material prepared from H[AuCl\n4\n] in acetone.\nXAS spectra at the Au L\n3\n-edge of the Au/C-acetone catalyst before and after reaction for 4 h were recorded, analysed and compared with those of the Au/C-aqua regia catalyst and Au foil. The three Au/C catalysts reveal significantly different post-edge features in comparison with metallic Au foil (Fig.\n3a\n). This supports the findings of PXRD and STEM analyses that no extended metallic Au structures are present in the fresh catalysts prepared with acetone or aqua regia. In particular, the normalized white line heights of the fresh samples prepared with acetone and aqua regia suggest that both catalysts contain a mixture of Au(\ni\n) and Au(\niii\n) species, with the acetone catalyst being slightly more rich in Au(\ni\n) than the comparable sample prepared using aqua regia, based on a lower normalized white line height intensity (~0.66 for Au/C-acetone and ~0.78 for Au/C-aqua regia, Fig.\n3a\n). Three different Au standards were used to perform a LCF analysis of the Au L\n3\n-edge XANES spectra: Au(\niii\n) (K[AuCl\n4\n]/[AuCl\n4\n]\n–\n), Au(\ni\n) ([AuCl\n2\n]\n–\n) and a Au foil standard spectra (Fig.\n3b\n). The LCF confirmed the cationic nature of the Au in the acetone-derived catalyst, with the Au predominantly existing in the Au(\ni\n) oxidation state (77%). This is similar in nature to the catalyst prepared using aqua regia, albeit with a different distribution of Au(\ni\n) and Au(\niii\n) (57 and 43%, respectively). After 5 h of use, a small contribution from Au(0) could be detected in the Au/C-acetone catalyst, indicating a minor instability of the cationic Au species. It has been postulated that the reduction of Au species is responsible for catalyst deactivation; the stability observed in the acetylene hydrochlorination tests suggests that this agglomeration takes place during the heating ramp to the reaction temperatures and not during the reaction itself\n26\n. The EXAFS data for the fresh Au/C-acetone and Au/C-aqua regia catalysts (Fig.\n3c\nand Supplementary Table\n3\n) show Au–Cl distances and coordination numbers of 2.31(8) Å and 2.58(8), respectively, consistent with the mixed Au(\niii\n)/Au(\ni\n) speciation determined by XANES. No long-range order or characteristic Au–Au distances were observed in the EXAFS spectra of either catalyst, when compared with the Au foil standard, again in agreement with the PXRD and HAADF-STEM analyses. An increase in the intensity of the Fourier transform at distances corresponding to those of the Au foil was observed in the used catalyst, in conjunction with a decrease in the Au–Cl bond length to 2.0(1) Å and the appearance of a Au–Au coordination number of 1.6, consistent with the formation of small amounts of Au(0). These Au(0) species have previously been demonstrated to be large (>1 nm) and inactive in acetylene hydrochlorination\n26\n. LCF analysis of the XANES spectrum of the used catalyst (Fig.\n3b\n) confirmed the presence of 14% Au(0).\nFig. 3: Au L\n3\n-edge XAS"
            }
        ]
    },
    {
        "conversation": [
            {
                "input": "How to synthesize synthesis of Ir?",
                "output": "In a paper with doi: 10.1038_s41557-020-0473-9, synthesis of Ir\n1\n/CN, for example, we chose zeolite imidazolate framework 8 (ZIF-8) as the host and iridium acetylacetonate (Ir(acac)\n3\n) as the guest molecule due to its diameter (\nd\ni\n= 9.8 Å) being between those of ZIF-8 pores (\nd\np\n= 3.4 Å) and cavities (\nd\nc\n= 11.6 Å). We mixed a Ir(acac)\n3\n/Zn(NO\n3\n)\n2\nmethanol solution with a 2-methylimidazole methanol solution to in situ-encapsulate Ir(acac)\n3\nwithin ZIF-8 during ZIF-8 crystallization. Ultraviolet–visible absorption spectra of Ir(acac)\n3\nand Ir(acac)\n3\n@ZIF-8 showed consistent bands in the 290–325 nm and 415–450 nm ranges, which suggests that Ir(acac)\n3\nwas encapsulated within ZIF-8 (Supplementary Fig.\n1\n). Transmission electron microscopy (TEM) experiments revealed rhombododecahedron-shaped Ir(acac)\n3\n@ZIF-8 nanocrystals (Supplementary Fig.\n2\n). The X-ray-diffraction pattern of Ir(acac)\n3\n@ZIF-8 was well matched with that of ZIF-8 (Supplementary Fig.\n3\n), indicating that Ir(acac)\n3\ndid not disturb ZIF crystallization.\nFig. 1: Synthesis and structural"
            }
        ]
    },
    {
        "conversation": [
            {
                "input": "How to synthesize Methods?",
                "output": "In a paper with doi: 10.1038_s41557-023-01392-x, Methods\nSynthesis\nThe materials used for the synthesis of the catalysts are listed in Supplementary Section\n1\n. The Ga\n2\nO\n3\n/Al\n2\nO\n3\n, Ga\n2\nO\n3\n–Ir/Al\n2\nO\n3\nand Ga\n2\nO\n3\n–Ir–K/Al\n2\nO\n3\ncatalysts were prepared by an incipient wetness impregnation method. Using Ga\n2\nO\n3\n–Ir–K/Al\n2\nO\n3\nas an example, Ga(NO\n3\n)\n3\n·9H\n2\nO, IrCl\n3\n·3H\n2\nO and KNO\n3\nwere used as precursors and dissolved in deionized water. A γ-Al\n2\nO\n3\nsupport was impregnated with this solution at room temperature for 12 h, followed by drying at 100 °C overnight and calcination at 600 °C for 4 h. The Ga, Ir and K loadings were\n∼\n3,\n∼\n0.05 and\n∼\n0.25 wt%, respectively. A commercial CrO\nx\n–K/Al\n2\nO\n3\ncatalyst was synthesized according to the Fridman method\n52\n. Briefly, the desired amounts of CrO\n3\nand KOH were separately dissolved in water. Then, the two solutions were mixed. Afterwards, γ-Al\n2\nO\n3\nwas added to the mixture. The catalyst was collected after drying and calcination at 760 °C for 4 h. The Cr and K loadings were\n∼\n19.8 and\n∼\n0.98 wt%, respectively. The loadings of M (M = Ga, Cr) were determined by inductively coupled plasma optical emission spectroscopy (ICP-OES), based on the weight ratio of M to Al\n2\nO\n3\n.\nCatalytic testing\nThe catalysts were tested in a quartz fixed-bed reactor (8 mm inner diameter and 24 cm length) under atmospheric pressure. A mixture (1 ml) of 30–200 mg catalyst and quartz sand (20–40 mesh size) was loaded into the tubular quartz reactor. The catalysts were first heated to 600 °C at a rate of 10 °C min\n−1\nin N\n2\n(50 ml min\n−1\n). Afterwards, a mixture of C\n3\nH\n8\n, H\n2\nand N\n2\nwas fed into the reactor at a flow rate of 50 ml min\n−1\n. The inlet concentrations of C\n3\nH\n8\nand/or H\n2\nwere varied from 0 to 40 vol% by changing the flow rate of C\n3\nH\n8\n, H\n2\nand N\n2\nwhile keeping the total flow rate constant. For the pre-reduction, after heating to 600 °C, the catalysts were treated in 42 vol% H\n2\n/N\n2\n(50 ml min\n−1\n) for 1 h and then purged in N\n2\n(50 ml min\n−1\n) for another 1 h. The gas products were analysed in an online gas chromatograph (GC-2060, Shanghai Ruimin Instrument Co. Ltd.) equipped with a flame ionization detector (Al\n2\nO\n3\nplot column) and a thermal conductivity detector (TDX-01 column). The conversion of C\n3\nH\n8\n(\nX\n(C\n3\nH\n8\n)), selectivity for C\n3\nH\n6\n, CH\n4\n, C\n2\nH\n6\n, C\n2\nH\n4\n(\nS\n(\ni\n)) and coke (\nS\n(coke)), and C\n3\nH\n6\nformation rate (\nr\n(C\n3\nH\n6\n)) were calculated using equations (\n1\n)–(\n4\n), respectively:\n$$X\\left({\\text{C}}_{3}{\\text{H}}_{8}\\right)=\\frac{F_i^{\\;\\text{in}}-F_i^{\\;\\text{out}}}{F_i^{\\;\\text{in}}}$$\n(1)\n$$S\\left(i\\right)=\\frac{n_i}{n_{{\\text{C}}_{3}{\\text{H}}_{8}}}\\frac{F_i^{\\;\\text{out}}}{F_{{\\text{C}}_{3}{\\text{H}}_{8}}^{\\;\\text{in}}-F_{{\\text{C}}_{3}{\\text{H}}_{8}}^{\\;\\text{out}}}$$\n(2)\n$$S\\left(\\text{coke}\\right)=1-{\\sum }_iS(i)$$\n(3)\n$$r\\left({\\text{C}}_{3}{\\text{H}}_{6}\\right)=\\frac{F_{{\\text{C}}_{3}{\\text{H}}_{6}}^{\\;\\text{out}}}{m_{\\text{cat}}}$$\n(4)\nwhere\n\\({F}_{i}^{\\;{\\rm{in}}}\\)\nand\n\\({F}_{i}^{\\;{\\rm{out}}}\\)\nare the rates of flow of gas-phase components at the reactor inlet and outlet (mmol min\n−1\n), respectively,\nm\ncat\nis the mass of the catalyst, and\n\\(n_{\\mathrm{C}_3\\mathrm{H}_8}\\)\nand\nn\ni\nare the numbers of carbon atoms in propane and the product\ni\n(CH\n4\n, C\n2\nH\n6\n, C\n2\nH\n4\nand C\n3\nH\n6\n), respectively. A first-order deactivation model was used to evaluate the catalyst stability:\n$${k}_{{\\rm{d}}}=\\frac{\\mathrm{ln}\\left(\\frac{1-{X}_{{\\rm{Final}}}}{{X}_{{\\rm{Final}}}}\\right)-\\,\\mathrm{ln}\\left(\\frac{1-{X}_{{\\rm{Initial}}}}{{X}_{{\\rm{Initial}}}}\\right)}{\\tau }$$\n(5)\nwhere\nX\nInitial\nand\nX\nFinal\nare the conversions of C\n3\nH\n8\nmeasured in the initial and final stages of the reaction, respectively,\nτ\nis the reaction time (h) and\nk\nd\nis the deactivation rate constant (h\n−1\n). High\nk\nd\nvalues indicate rapid deactivation, that is, low stability."
            }
        ]
    },
    {
        "conversation": [
            {
                "input": "How to synthesize Synthesis of atomically nickel-dispersed graphene catalysts?",
                "output": "In a paper with doi: 10.1038_s41560-017-0078-8, Synthesis of atomically nickel-dispersed graphene catalysts\nIn a typical synthesis of atomically nickel-dispersed nitrogenated graphene catalyst (A-Ni-NG and A-Ni-NSG), a mixture of melamine (C\n3\nH\n6\nN\n6\n) (12 g),\nl\n-alanine (C\n3\nH\n7\nNO\n2\n) (2.25 g) or\nl\n-cysteine (C\n3\nH\n7\nNO\n2\nS) (3 g) and nickel(\nii\n) acetate tetrahydrate (Ni(CH\n3\nCOO)\n2\n·\n4 H\n2\nO) (0.2 g) was first ground into a homogeneous precursor using zirconia ball in a nylon jar. Subsequently, the fine powder mixture underwent a two-stage pyrolysis and carbonization process (first stage: from 25 to 600 °C at a ramping rate of 3 °C min\n–1\n, maintain at 600 °C for 2 h; second stage: from 600 to 900 °C at a ramping rate of 2 °C min\n–1\n, maintain at 900 °C for 1 h) in a tubular furnace (Carbolite, UK) in argon atmosphere. After cooling down to room temperature, the product was successively leached at 80 °C in 1 M HCl for 12 h and 1 M HNO\n3\nfor another 24 h to remove metal particles and unstable species. Afterwards, the sample was heated again at 850 °C in Ar for 1 h to recover the crystallinity of carbon.\nNitrogen-doped graphene (NG) was prepared by pyrolyzing a mixture of graphene oxide (100 mg) and melamine (500 mg) at 1,000 °C for 2 h in a tube furnace under argon atmosphere. To prepare metallic Ni-nanoparticle-decorated nitrogen-doped graphene (Ni-NG), 100 mg of graphene oxide was first dispersed in 30 ml of deionized (DI) water by ultrasonication, followed by addition of 2.5 mg of nickel(\nii\n) acetate tetrahydrate. The mixture was kept stirred over a water bath at 80 °C for 2 h, then freeze dried for 24 h to remove DI water. Subsequently, the dried product was ground with 500 mg of melamine into a homogeneous mixture, followed by a pyrolysis process at 900 °C for 2 h in argon atmosphere. The Ni-NG was obtained by cooling to room temperature."
            }
        ]
    },
    {
        "conversation": [
            {
                "input": "How to synthesize Methods?",
                "output": "In a paper with doi: 10.1038_s41560-020-0667-9, Methods\nSynthesis of NiPc–OMe\nThe synthesis followed a two-step procedure with modifications\n51\n,\n52\n. 4-Nitrophthalonitrile (4 g) and 10 ml of methanol were added to 60 ml of DMF, followed by addition of potassium carbonate (K\n2\nCO\n3\n, 8 g). The reaction mixture was then heated to 70 °C and kept for 3 h with magnetic stirring and argon protection. The black mixture was then partitioned between water (150 ml) and dichloromethane (DCM, 150 ml). The aqueous phase was separated and extracted with DCM (200 ml × 3). The solvents of the combined organic phase were removed under reduced pressure and the product was purified by flash chromatography with DCM as the eluent to give 4-methoxyphthalonitrile (2.7 g, 73% yield). 4-Methoxyphthalonitrile (2.7 g) and nickel acetate tetrahydrate (1.35 g) were then added to a Schlenk flask equipped with a stir bar, followed by adding 50 ml of sulfolane. After several cycles of vacuum and refilling with argon, 1,8-diazabicyclo[5.4.0]undec-7-ene (0.6 ml) was added, followed by another three cycles of vacuum and refilling with argon. The reaction mixture was heated to 160 °C and kept for 10 h. The mixture was then precipitated from methanol (400 ml) and the collected solid was subjected to Soxhlet extraction. The solid was further extracted by DMF several times and the solvent of combined DMF solutions was removed to obtain NiPc–OMe (600 mg, 18% yield). Electrospray ionization mass spectrometry (\nm\n/\nz\n): 690.12458 (M\n+\n). Analysis: C\n36\nH\n24\nO\n4\nN\n8\nNi, 690.12685.\nSynthesis of NiPc–CN\nThe synthesis followed a one-step procedure with modifications\n53\n. 1,2,4,5-Tetracyanobenzene (1.0 g) and nickel acetate tetrahydrate (0.4 g) were added to a Schlenk flask equipped with a stirring bar, followed by adding 20 ml of sulfolane. After several cycles of vacuum and refilling with argon, 1,8-diazabicyclo[5.4.0]undec-7-ene (0.2 ml) was added, followed by another three cycles of vacuum and refilling with argon. The reaction mixture was heated to 135 °C and kept for 6 h. The reaction mixture was precipitated from methanol (400 ml) and the collected solid was subjected to Soxhlet extraction. The solid was further extracted by DMF for several times and the solvent of combined DMF solutions was removed to yield NiPc–CN (410 mg, 38% yield). Electrospray ionization mass spectrometry (\nm\n/\nz\n): 770.04838 (M\n+\n). Analysis: C\n40\nH\n8\nN\n16\nNi, 770.04768.\nPreparation of MPc MDEs\nNiPc and CoPc were obtained from Alfa Aesar. To prepare MPc MDEs, 30 mg CNTs (C-Nano, FT 9000) were dispersed in 20 ml DMF by high-power sonication for 1 h (Xinzhi SB-5200D, 360 W). A calculated amount of the original or substituted NiPc/CoPc was dissolved in 10 ml DMF with high-power sonication and added to the CNT suspension. The mixed suspension was sonicated for another 30 min and stirred at room temperature for 24 h. NiPc has low solubility in DMF, and thus the high-power sonication step is important for mixing. The MPc MDE materials were separated by centrifuge and washed with DMF, ethanol and water (Milli-Q water with a resistivity of 18.2 MΩ cm at 25 °C was used throughout the experiments), followed by lyophilization to obtain the final products.\nSynthesis of P-NiNC\nThe synthesis adopted a previous report with minor modifications\n33\n. Briefly, zinc nitrate hexahydrate (0.9 g) and nickel nitrate hexahydrate (0.9 g) were dissolved in 120 ml methanol. The solution was then mixed with 2-methylimidazole (2.0 g dissolved in 40 ml methanol) and stirred at room temperature for 18 h. The reaction mixture was centrifuged at 8,000 r.p.m. for 6 min to collect the precipitate, which was further washed with methanol three times and dried in a vacuum oven at 80 °C overnight. The solid was subjected to heat treatment at 1,000 °C (at a ramping rate of 5 °C min\n−1\n) in a tube furnace for 3 h under 100 sccm argon flow. The black power was used directly without any further treatments.\nMaterial"
            }
        ]
    },
    {
        "conversation": [
            {
                "input": "How to synthesize Pt/TiO?",
                "output": "In a paper with doi: 10.1038_s41563-019-0349-9, Catalyst preparation\nThe synthesis of Pt\niso\ncatalysts on TiO\n2\nhas been reported previously\n22\n. Briefly, a pH-adjusted solution (12.2) containing tetraammineplatinum(II) nitrate was slowly injected into a solution containing TiO\n2\n(anatase, 5 nm diameter, 290 m\n2\ng\n−1\n, US Research Nanomaterials). After drying, the catalyst was calcined in a tube furnace at 450 °C for 4 h in flowing air after ramping up the temperature at a rate of 10 °C min\n−1\n.\nInfrared spectroscopy\nFTIR experiments were carried out in a diffuse reflectance reaction chamber (Harrick Scientific) equipped with ZnSe windows, mounted inside a Praying Mantis diffuse reflectance adapter (Harrick Scientific), and coupled to a Thermo Scientific Nicolet iS10 FTIR spectrometer with a liquid-nitrogen-cooled HgCdTe (MCT-A) detector. During measurements, the FTIR and Praying Mantis diffuse reflection accessory were purged with dry N\n2\n.\nElectron microscopy\nAC-STEM was performed on a JEOL Grand ARM300CF microscope equipped with two spherical aberration correctors, operated at 200 kV. HAADF-STEM images were recorded using a convergence semi-angle of 22 mrad, and inner- and outer- collection angles of 83 and 165 mrad, respectively. To minimize beam irradiation, a small beam current (<10 pA) was used for imaging, while the acquisition time was always controlled to be less than 12 s for each frame. In situ STEM experiments were performed in a Protochips Atmosphere gas cell system, which allows for dynamic observation of nanomaterials heated under atmospheric pressure inside a transmission electron microscope.\nXAS measurements\nXAS spectra were collected at beamline 9-3 at the Stanford Synchrotron Radiation Lightsource at the SLAC National Laboratory. In the experiments, 16 mg of 0.025 wt% Pt/TiO\n2\nwas diluted in mesoporous silica (MCM-41) and loaded into a flow-through quartz tube, with an outer diameter of 3.0 mm and an inner diameter of 2.8 mm, held at a 45° angle relative to the X-ray beam\n43\n. Fluorescence XAS measurements were collected using a Canberra 100-element Ge detector orthogonal (90°) to the beam path with 4 layers of Al foil to filter Ti fluorescence lines, as well as lead shielding to minimize contributions from scattering of beamline optics. A Pt foil reference was scanned simultaneously for energy calibration.\nThe raw data were processed using the Athena interface of the Demeter software package\n44\n. The spectra were energy-calibrated, merged and normalized. The EXAFS was extracted in\nk\n-space and Fourier-transformation was conducted on the\nk\n2\n-weighted EXAFS function (\nk\n= 3.0–12.0 Å\n−1\n) to amplify the oscillations at high\nk\n-values. Phase shifts and amplitudes for relevant back-scattering paths were calculated using FEFF6.\nKinetic control and reactivity experimental details\nAfter pretreatment and 12 h exposure at 200 °C in a feed of 1% CO, 1% O\n2\nand 98% He, temperature-dependent measurements were taken between 150 °C and 200 °C, for 2 h at each temperature. Catalyst dilution studies showed that differences in activity between the catalysts are of kinetic origins, rather than a result of mass and heat transport limitations. Partial-pressure-dependent measurements were executed at 200 °C.\nDFT computational methods\nSpin-polarized periodic DFT calculations were performed using the Vienna Ab initio Simulation Package\n45\n. The Perdew–Burke–Ernzerhof generalized gradient approximation was used\n46\n. The self-interaction error inherent in DFT calculations was partly corrected using the DFT +\nU\napproach where the Hubbard’s\nU\nparameter was empirically set to 3 eV\n47\n. The projector augmented wave\n48\n,\n49\nmethod was used and the valence electrons explicitly treated were: Ti(3\ns\n2\n, 3\np\n6\n, 3\nd\n2\n, 4\ns\n2\n), Pt (5\np\n6\n, 5\nd\n9\n, 6\ns\n1\n), O (2\ns\n2\n, 2\np\n4\n), C (2\ns\n2\n, 2\np\n2\n) and H (1\ns\n1\n). We used a plane-wave basis set with a cutoff energy of 400 eV and the calculation was performed at the gamma point. The optimized structures were considered converged when the ionic forces were <0.01 eV Å\n−1\n.\nWe adopted the models of (3 × 1) and (2 × 1) supercell slabs including five atomic layers for the anatase TiO\n2\n(101) or the stepped TiO\n2\n(145) surfaces, respectively. A vacuum of more than 15 Å was used to avoid the interaction between slabs\n50\n. The TiO\n2\n(101) surface terminates with two types of Ti cation, five-fold coordinated Ti (Ti\n5c\n) and six-fold coordinated Ti (Ti\n6c\n), and two types of O anion, two-fold coordinated O sites (O\n2c\n) and three-fold coordinated O sites (O\n3c\n).\nCO adsorption energies were calculated as the difference between isolated species and the adsorption complexes. The CO frequencies were computed within the harmonic approximation, in which CO and its first neighbouring atoms were considered in the calculation. In the gas phase, the CO bond length (1.144 Å) and stretching frequency (2,125 cm\n−1\n) were obtained at the Perdew–Burke–Ernzerhof level. A scaling factor\nα\n= 2,143/2,125 = 1.0085 was applied to all frequencies to take into account the difference with respect to the experimental CO frequency in the gas phase (2,143 cm\n−1\n)."
            }
        ]
    },
    {
        "conversation": [
            {
                "input": "How to synthesize Synthesis of Co?",
                "output": "In a paper with doi: 10.1038_s41563-019-0571-5, Synthesis of Co\n1\n–NG(O) and Co\n1\n–NG(R) catalyst\nGO was washed with hydrochloric acid solution and acetone to remove the metal impurities (for example, manganese) that are left during the Hummers method of producing GO (Supplementary Table\n1\n). It was then dried in an electric oven at 40 °C overnight. In a typical approach, 30 mg of acid-treated GO was dispersed in 30 ml of water. CoCl\n2\n·6H\n2\nO was dispersed in water (3 mg ml\n−1\n) and 202 ul of the solution was added into the GO solution. The mixed solution was sonicated for 1 h and then freeze-dried for 2 days. The prepared metal-adsorbed GO foam was collected into an alumina crucible and then placed at the centre of a tube furnace. With the continuous feeding of ammonia (50 sccm) and argon (150 sccm) gas, the furnace was heated up to 500 °C (ramping rate = 5 °C min\n−1\n) and held at 500 °C for 1 h, followed by natural cooling under a continuous flow of Ar (150 sccm). The collected dark greyish catalyst was dispersed in isopropanol (1 mg ml\n−1\n) for further use. The synthetic method for Co\n1\n–NG(R) was the same as that for Co\n1\n–NG(O) except the reaction temperature was 900 °C.\nSynthesis of Ni\n1\n–Fe\n1\n–NG(O) catalyst\nEverything was kept the same except for the metal adsorption process. NiCl\n2\n·6H\n2\nO, FeCl\n3\n·6H\n2\nO was dispersed in water (3 mg ml\n−1\n) and 202 ul (nickel) and 242 ul (iron) of the solution was added into the aqueous dispersion of GO (1 mg ml\n−1\n).\nSynthesis of Co\n1\n–ZIF(O) catalyst\nZIF-8 (Basolite Z1200 from Sigma-Aldrich) powder (1 g) was annealed at 900 °C for 3 h under an Ar atmosphere (yield ~0.32 g) in a tube furnace to obtain ZIF-derived carbon. The ZIF-derived carbon (200 mg) was dispersed in 50 ml water and sonicated for 30 min. Cobalt acetate (177 mg) and 1,10-phenanthroline (594.6 mg) were dissolved in 15 ml of water. Then, 1 ml of this solution was added to the ZIF-derived carbon solution and the mixture was sonicated for another 30 min, followed by stirring for 24 h. After this, the powder was collected by filtration and was dried in a vacuum oven at 80 °C overnight. The dried powder was annealed at 900 °C for 2 h under an Ar atmosphere to produce Co\n1\n–ZIF. Based on the modified Hummers method, Co\n1\n–ZIF was oxidized by using H\n2\nO\n2\nas an oxidizing agent in acidic media\n42\n. The Co\n1\n–ZIF catalyst (200 mg) was dispersed in a 0.5 M H\n2\nSO\n4\nsolution (300 ml) and heated up to 90 °C. After 3 h, 30% H\n2\nO\n2\nsolution (30 ml was added gradually to the above solution and reacted for 12 h. The resulting powder was filtered and rinsed with deionized water, and dried in a vacuum oven at 80 °C to obtain the oxidized Co\n1\n–ZIF catalyst, denoted as Co\n1\n–ZIF(O)."
            }
        ]
    },
    {
        "conversation": [
            {
                "input": "How to synthesize Methods?",
                "output": "In a paper with doi: 10.1038_s41563-022-01252-y, Methods\nSynthesis\nThe monometallic catalysts were synthesized by a dissolution-and-carbonization method. A schematic illustration of the synthetic process is shown in Supplementary Fig.\n1\n. Typically, 144 mg of glucose (C\n6\nH\n12\nO\n6\n) was dissolved in 40 ml of ethanol. Meanwhile, the metal salt precursor (see details in Supplementary Table\n1\n) and 690 mg of hydroxylamine hydrochloride ((NH\n3\nOH)Cl) were ultrasonically dissolved in 40 ml of deionized water. Subsequently, the ethanol and water solutions were mixed. The mixture was dried in a drying oven at 70 °C for 12 h. Afterwards, it was placed in a crucible, heated from room temperature to 600 °C with a ramp rate of 5 °C min\n−1\nunder Ar atmosphere and kept there for 4 h for carbonization. The obtained product was milled into fine powder for further"
            }
        ]
    },
    {
        "conversation": [
            {
                "input": "How to synthesize black?",
                "output": "In a paper with doi: 10.1038_s41563-022-01380-5, Methods\nSynthesis of catalysts\nIn a typical procedure, 0.1721 g of RuCl\n3\nand 0.0656 g of NiCl\n2\n·6H\n2\nO (that is, RuCl\n3\nand NiCl\n2\nat a molar ratio of 3:1) were mixed in 150 ml of 1 M HCl and sonicated for 2 h. Carbon black (0.4 g; Cabot, BP2000) was then added and dispersed by stirring for 18 h under room temperature to ensure uniform distribution. Next, the mixture was dried by using a rotary evaporator and the remaining powder was collected. The powder was annealed in a flowing Ar/H\n2\n(5% H\n2\n) atmosphere at 900 °C for 2 h and then annealed in air at 250–550 °C (450 °C as the optimized temperature) for 3 h. After annealing, 50 mg of product was added to 20 ml of 1 M HCl and mixed at room temperature for 12 h to perform acid leaching, then centrifuged and washed with deionized water three times. Finally, the sample was dried at 80 °C in an oven for 12 h to obtain the Ni-RuO\n2\ncatalyst. Ru\na\nNi\nb\nO\nx\n-AL samples with different amounts of Ni dopant were also prepared following the same procedure, except that the level of precursors was tuned in the first step. In addition, RuO\n2\nwith no Ni incorporated was prepared in a similar method using RuCl\n3\nas precursor. M-RuO\n2\n(M=Fe, Co, Zn, Cu) samples with different metal dopants were also prepared using the same procedure, except that the precursors used in the first step were different—FeCl\n3\n, CoCl\n2\n, Zn(NO\n3\n)\n2\n·6H\n2\nO, and CuCl\n2\n·2H\n2\nO. Of note, the weight ratio of total metal content in precursors to carbon black support was fixed at 1:4 in all catalyst synthesis."
            }
        ]
    },
    {
        "conversation": [
            {
                "input": "How to synthesize various?",
