Repository: aobozhang2025/parser

File: test/summarized_catalysts.json (part 2 of 8)
[
                "output": "In a paper with doi: 10.1038_s41563-024-01799-y, synthesis of high-performance ADCs. We show that light irradiation on reducible oxides leads to the accumulation of negative surface charges under the photocatalytic hydrogen evolution reaction (HER) condition, which induce the migration of bulk V\nO\ns to form reactive surface sites (namely, Ti\n3+\n–V\nO\npairs), subsequently enabling the selective coordination and reductive deposition of metal atoms through specific interactions. The developed method for tuning photochemical surface defects can produce diverse dynamically stabilized atomic (DSA) catalysts with various supports, including various reducible oxides such as TiO\n2\n, ZnO and CeO\n2\n, and catalytically active transition metals including Pt, Ir and Cu. The utility of our synthesis method is further manifested by the optimized Pt atom catalyst on TiO\n2\n(Pt-DSA/TiO\n2\n), which exhibits unparalleled reactivity for the photocatalytic H\n2\nevolution of 164 mmol g\n−1\nh\n−1\nas well as the photoreforming of non-recyclable plastic (poly(ethylene terephthalate) (PET)) with an extraordinary total conversion of 98%.\nComputational study of Pt-DSA/TiO\n2\nformation process\nAt the outset of this study, we examined the mechanistic feasibility of the photochemical-defect-tuning strategy. We chose anatase TiO\n2\nas a model oxide system and investigated its defect dynamics on the synthesis of corresponding ADCs using density functional theory (DFT) calculations (Fig.\n1\n). The computational results suggest that after light irradiation, the migration of bulk V\nO\ns to the surface is accompanied by a change in the oxidation states of adjacent Ti sites, which is expected to be thermodynamically favourable and kinetically competent (Fig.\n1a\n, left). The spin density calculation also predicts the generation of a four-coordinated Ti\n3+\nsite (4cTi) next to the migrated V\nO\ns, featured by its high spin density with the corresponding magnetic moment (0.71\nμ\nB\n) (Fig.\n1a\n, middle). The induced 4cTi site can then function as a reactive centre for the adsorption of a Pt\n4+\nprecursor followed by surface reconstruction (Fig.\n1a\n, right). The incorporation of Pt on the 4cTi site is expected to be highly favourable (−1.96 eV), showing its strong thermodynamic preference to other Pt incorporation events on different sites with the same surface V\nO\ns (Fig.\n1b\n). Considering the cohesion energy of a bulk Pt\n0\nstate from a Pt\n4+\nion (+1.52 eV), the formation of the Pt-DSA state on the 4cTi site should outcompete the agglomeration of Pt atoms. On the basis of these theoretical guideposts, we propose a simplified mechanistic scheme for the photoinduced synthesis of ADCs on TiO\n2\n. After light irradiation, excessive photoexcited electrons can be trapped at the surface sites under the photocatalytic HER condition, inducing the migration of bulk V\nO\ns to form surface Ti\n3+\n–V\nO\npairs. These Ti\n3+\n–V\nO\npairs would be highly reactive for the selective binding of metal atoms through specific metal atom–support interactions, where the localized electrons would drive surface reconstruction for formulating stable ADCs.\nFig. 1: DFT simulation of Ti\n3+\nformation at V\nO\n.\na\n, Thermodynamics of the migration of V\nO\ns to the surface and Pt adsorption by the reorganization of surface Ti ions (changes in Gibbs free energy from the leftmost structure, in electronvolts). The corresponding structures with spin density plots (yellow) and V\nO\nsites (blue circles) (bottom).\nb\n, Formation energy of Pt-DSA, namely,\nE\nf\n(Pt-DSA/TiO\n2\n), at various sites shown in the top, compared with bulk Pt\n0\ncohesion from precursor Pt\n4+\nions. Three possible adsorption sites (bridge, hollow and 4cTi) are considered after the formation of surface V\nO\ns (the first structure, top). Methods provides more information on the calculation. Colour legends: blue, Ti; red, O; grey, Pt.\nFull size image\nEPR study and"
            }
        ]
    },
    {
        "conversation": [
            {
                "input": "How to synthesize Pt/α-MoC?",
                "output": "In a paper with doi: 10.1038_s41565-019-0366-5, Methods\nPreparation of catalysts\nFor 0.25% Pt/α-MoC, samples with 0.25 wt% Pt loading were prepared using the wetness impregnation method with passivated α-MoC as support\n21\n. The slurry was stirred for 2 h under Ar protection. The liquid was removed using a rotary evaporator under vacuum at 35 °C. Finally, the powder was put in a frozen dryer overnight to remove the residual moisture. Ru/Al\n2\nO\n3\nand 0.5% Pt/TiO\n2\nwere prepared using a similar method.\nFor 0.5% Pt/C (reference catalyst), the 5% Pt/C commercial catalyst (Alfa-Aesar) was diluted using Vulcan XC-72.\nFor 0.08% Pt\n1\n/FeO\nx\n, an aqueous solution of chloroplatinic acid and ferric nitrate (Fe(NO\n3\n)\n3\n·9H\n2\nO, 1 mol l\n−1\n) was co-precipitated, with the pH value of the resulting solution controlled at about 8 by sodium carbonate at 50 °C. The recovered solid was dried at 60 °C overnight and calcined at 400 °C for 5 h. Before characterization and reactivity testing, the samples were reduced in 10% H\n2\n/He at 250 °C for 0.5 h\n18\n,\n27\n. This catalyst was provided by B. Qiao as used in a previous study\n18\n."
            }
        ]
    },
    {
        "conversation": [
            {
                "input": "How to synthesize Pt/SiO?",
                "output": "In a paper with doi: 10.1038_s41565-019-0518-7, synthesis of single-atom catalysts at higher temperatures naturally grants a higher thermal stability, but high-temperature synthesis (>1,000 °C) is typically challenging to achieve and incompatible with many temperature-sensitive methods and materials.\nIn this work, we report the use of high-temperature shockwaves to synthesize and stabilize single atoms at very high temperatures (for example, 1,500–2,000 K). The high-temperature shockwave is achieved using a programmable, periodic on–off heating pattern that features a short on state (for example, ~1,500 K for ≤55 ms) and a ten-times longer off state (near room temperature). The on state provides the activation energy for single-atom dispersion by forming thermodynamically stable metal–defect bonds that can naturally sustain high-temperature annealing, which we confirmed with in situ microscopy as well as theoretical simulations. The longer off state critically ensures the overall dispersion stability by preventing an extended heating-induced metal vaporization and particularly substrate deterioration. The high-temperature-synthesized single atoms (HT-SAs) demonstrate a superior stability in direct methane conversion for 50 hours and are also hydrothermally stable after steam treatment at 973 K.\nShockwave synthesis of thermally stable single atoms\nAs a demonstration, we began with the synthesis of Pt HT-SAs on CO\n2\n-activated carbon nanofibre (CA-CNF) substrates. As schematically shown in Fig.\n1a\n, ethanol-based salt precursors (H\n2\nPtCl\n6\n) are loaded onto the defective CA-CNFs (loading of 0.01 µmol cm\n–2\n, normalized to the geometric area) with good wetting. The precursor-loaded CA-CNF film was then subjected to shockwave heating via an electrical Joule heating process that can be easily programmed in terms of temperature, on–off durations and repeated cycles (Supplementary Fig.\n1\n). The thermal images captured by a high-speed camera show a uniform spatial temperature distribution during the shock-heating process (Supplementary Fig.\n2\n). Figure\n1b\nshows the temperature evolution of a pulse heated to ~1,500 K for 55 ms and then rapidly quenched by directly cutting off the input current for a ten times longer period, which leads to an average temperature of ~400 K for the overall process. Figure\n1c\nshows the temperature profile with ten heating cycles over a 6 s period, which demonstrates the relatively stable temperature that can be repeatedly achieved during the heating process. In addition, we can achieve a temperature of up to ~3,000 K (Supplementary Fig.\n2c\n), which allows us to synthesize thermally stable HT-SAs at very high temperatures.\nFig. 1: In situ high-temperature-shockwave synthesis of HT-SAs on defective carbon.\na\n, The schematic diagram shows the HT-SA synthesis and dispersion process (grey, carbon atoms; cyan, metal precursor; red, metallic atoms).\nb\n, Temperature evolution during the shockwave synthesis and a detailed heating/cooling pattern. Inset: light emitted from the material at a high temperature.\nc\n, A ten-pulse shock heating pattern demonstrates the uniform temperature in each cycle with a high-temperature on state and a low temperature off state.\nd\n,\ne\n, Typical HAADF images of Pt HT-SAs after one (\nd\n) and ten (\ne\n) cycles of the thermal shock (0.01 µmol cm\n–2\n).\nf\n, EXAFS profiles (without phase correction) for Pt HT-SAs on CA-CNFs after one and ten cycles of the thermal shock treatment.\nFull size image\nFigure\n1d,e\nshows the high-angle annular dark-field (HAADF) images of Pt dispersed on the CA-CNF substrate after one and ten heat shocks at 1,500 K. For a single heat shock, the surface of the CA-CNFs was dispersed with high-density single atoms, although Pt clusters were also visible (Fig.\n1d\nand Supplementary Fig.\n3a\n). However, after ten shocks, the substrate displayed a mostly uniform single-atom distribution (Fig.\n1e\nand Supplementary Fig.\n3b\n), which indicates the stability of these HT-SAs and the further disassembly of clusters into single atoms during the continuous shockwave heating. We further confirmed the single-atom dispersion by macroscopic extended X-ray absorption fine structure (EXAFS) (Fig.\n1f\n) and X-ray near-edge structure analysis (Supplementary Fig.\n3c\n). The EXAFS spectrum of the one-cycle sample shows a weak peak at ~2.5 Å, which corresponds to the Pt–Pt bonding, and a dominant peak at ~1.5 Å, which indicates the Pt–substrate bonds (the Pt–C bond, as discussed later), to reveal a structure of Pt nanoclusters mixed with single atoms. After ten cycles, nearly no Pt–Pt bonds remained, which suggests the dominance of single-atom dispersion by disassembling the remaining clusters. The CA-CNF substrate had a surface area of ~56 m\n2\ng\n–1\nand the Pt loading was measured as ~0.24 wt%. We also varied the metal loading and found that nanoclusters form at a higher (5 times and 10 times) loading (Supplementary Fig.\n4\nshows the cases of 0.05 and 0.1 µmol cm\n–2\n) owing to limited stabilization sites.\nTo understand the dispersion mechanism, we designed control samples using different heating strategies (Supplementary Fig.\n5a–c\n). Low-temperature synthesis (573 K, 1 h) lacks the activation energy to effectively disperse and bond these atoms to the substrate (that is, poor dispersion and stability), whereas high-temperature annealing (1,500 K, 10 min) leads to a serious particle agglomeration due to overheating-induced (1) graphitization of the carbon substrate (that is, the losing of defects)\n32\nand (2) long-range atom diffusion. Therefore, the shockwave heating creatively utilized high temperatures for HT-SAs synthesis but was short enough to avoid the deterioration to the substrates, and thus maintained the stability of the single-atom dispersion.\nIn addition, the defects are important to help bind these mobile single atoms onto the substrate and improve their structural stability (Supplementary Fig.\n5d–f\n). Experimentally, shockwave synthesis on the relatively crystalline CNF (without CO\n2\nactivation) yields nanoclusters mixed with single atoms due to the limited defective sites. In contrast, after activation, the improved defect concentration and presence of micropores (that is, carbon vacancies) on CA-CNFs (Supplementary Figs.\n6\nand\n7\n) lead to a high-density single-atom dispersion. Accordingly, a more defective substrate can accommodate a high density of single atoms. Therefore, these control experiments illustrate the critical role of high-temperature shockwave heating and of defects on the substrate for an effective single-atom dispersion and stabilization.\nThe HT-SAs naturally possess a superior structural stability because they were synthesized at a high temperature of 1,500 K, which we confirmed by in situ scanning transmission electron microscopy (STEM) from room temperature up to 1,273 K (the equipment limit). The sample was stabilized for at least 30 minutes before taking images. As shown in Fig.\n2a\n, the Pt HT-SAs displayed a uniform and high-density single-atom dispersion at each temperature up to 1,273 K after holding for 60 minutes. In addition, we also confirmed the stability of the Pt HT-SAs by performing ex situ thermal annealing at 1,073 K for 1 hour in a furnace with an Ar flow (Supplementary Fig.\n8\n). As the shockwave method can produce a temperature of up to 3,000 K (Supplementary Fig.\n2c\n)\n33\n, this could enable the synthesis of HT-SAs at an even higher temperature. As an example, we synthesized HT-SAs at 1,800 and 2,000 K (using a lower (half) loading of 0.005 µmol cm\n–2\n) and observed the stable single-atom dispersion proved by both STEM and EXAFS measurements (Fig.\n2c\nand Supplementary Fig.\n9\n).\nFig. 2: Thermal stability of the HT-SAs.\na\n, We evaluated the morphology of Pt HT-SAs on the CA-CNF substrate using in situ STEM from room temperature up to 1,273 K, which demonstrated the superior thermal stability.\nb\n,\nc\n, A higher-temperature shockwave synthesis at 2,000 K (loading of 0.005 µmol cm\n–2\n) also produced thermally stable HT-SAs (\nb\n), as shown by its corresponding EXAFS profiles (without phase correction) (\nc\n).\nd\n, Summary of the results of single-atom synthesis temperatures and time by our shockwave method and other techniques in the literature (square brackets)\n2\n,\n4\n,\n5\n,\n10\n,\n12\n,\n20\n. r.t., room temperature.\nFull size image\nFor comparison, in Fig.\n2d\nwe summarize previous reports of single atoms synthesized using various methods. Most wet chemical approaches use a mild temperature (<773 K) and the resulting single atoms are vulnerable under subsequent high-temperature annealing, especially when there is no proper bonding or coordination with the substrate\n17\n,\n19\n,\n27\n,\n28\n. Furnace heating or annealing at 1,073–1,173 K can substantially increase the thermal stability of single atoms by creating strong and stable metal–substrate bonding through atom trapping and substrate anchoring\n2\n,\n5\n,\n8\n,\n30\n. However, the much higher temperature of our shockwave method surpasses furnace heating with the ability to synthesize single atoms up to 1,500–2,000 K. In addition, a higher-temperature synthesis provides ultrafast kinetics for single-atom dispersion with extremely shorter processing durations (<10 s) and a higher efficiency compared to low-temperature methods.\nAnalysis of the single-atom bond structure\nThe thermal stability of HT-SAs comes from the Pt–substrate bond’s ability to resist high-temperature annealing. Experimentally, we analysed the bond structure by extracting the nearest-neighbour coordination numbers and the local structure of the Pt HT-SAs from fitting the EXAFS profiles with first-shell model (Table\n1\nand Supplementary Fig.\n10\n). Figure\n3a\nshows a typical EXAFS fitting of Pt 1,500 K HT-SAs, which renders a bond distance of 1.931 Å and a coordination number of 2.8 (indicating a Pt–X\n3\nbond configuration). The experimentally derived bond length is considerably shorter than the literature reported Pt–O (2.01–2.05 Å) (refs.\n10\n,\n34\n) and Pt–N bonds (~2.3 Å) (ref.\n35\n), but it is in good agreement with a Pt–C bond that has a calculated bond length of 1.93 Å (ref.\n36\n). Moreover, based on this Pt–X\n3\nbond model, we calculated the bond distance of Pt–C in Pt–C\n3\n, Pt–N in Pt–N\n3\nand Pt–O in Pt–O\n2\nC\n2\nusing density functional theory (DFT)\n37\n,\n38\n,\n39\n,\n40\n. The calculated Pt–C bond in the Pt–C\n3\nconfiguration shows a bond distance of 1.940 Å, which is very close to the experimentally fitted result, whereas the Pt–N and Pt–O bonds all have much larger bond distances (Fig.\n3b\n), which confirms the Pt–C bond structure in our samples.\nTable 1 Fitting parameters of the Fourier transform of the first shell of the EXAFS spectra\nFull size table\nFig. 3: HT-SA dispersion mechanism and temperature effect\na\n, The first-shell model EXAFS fitting of the Fourier transform (FT) at the Pt L\n3\nedge for the Pt 1,500 K 10 cycles sample shows a bond distance of 1.931 Å with a coordination number of 2.8.\nb\n, DFT-calculated bond distances in the Pt–C\n3\n, Pt–N\n3\nand Pt–O\n2\nC\n2\nconfigurations.\nc\n, MD simulation on the single-atom dispersion ((i)–(iii)) and subsequent annealing (iv) at 1,500 K.\nd\n, Identified Pt–Pt (type 1) and Pt–C bonds (types 2–10) in the dispersion system.\ne\n, The statistical distribution of bond configurations before (i) and after (iii) the shockwave synthesis at a high temperature in\nc\n—the weak bonds become strong Pt–C bonds.\nf\n, Energy analysis of a Pt atom deviated from a Pt-30 cluster by forming a thermodynamically stable Pt–C bond (type 10).\ng\n,\nh\n, Time needed for single-atom dispersion (\ng\n) and associated bond configuration at different synthesis temperatures (\nh\n). The high temperature provides the activation energy for the bond formation to give a higher dispersion efficiency (\ng\n) with more stable Pt–C bonds (types 5–10) at higher synthesis temperatures (\nh\n). CINEB, climbing image-nudged elastic band.\nFull size image\nThe DFT result also reveals that the bonding energy of Pt–C bonds is surprisingly higher than that of Pt–N bonds under the similar bond configurations (Pt–X\n3\nand Pt–X\n4\n) (Supplementary Fig.\n11a\n). In addition, the charge density difference diagrams further illustrate the difference between Pt–C and Pt–N bonds: in Pt–C bonds, a large amount of charge transfer appears between the Pt and C atoms and the charge density is mainly concentrated in the centre, which indicates a strong covalent bond nature; however, in Pt–N bonds, the transferred electron is mainly circulated around the Pt and N atoms, which denotes an ionic bond (Supplementary Fig.\n11b\n). Therefore, the Pt–C bonds demonstrate a higher binding energy and a unique covalent nature compared with Pt–N bonds in a similar bond configuration.\nHigh-temperature dispersion and stabilization\nTo understand the atomistic origin of the high-temperature-induced dispersion and stabilization, we performed molecular dynamic (MD) simulations using the reactive force field (ReaxFF) potential\n41\n,\n42\n(details in\nSupplementary Methods\n). The defects on graphene contain randomly etched carbon vacancies to mimic the surface of CA-CNFs. Figure\n3c\nclearly depicts the dispersion of Pt clusters into single atoms with increasing heating cycles at 1,500 K (from (i) to (iii)), as well as the dispersion stability on thermal annealing at 1,500 K (iv). We observed both the agglomeration and atomization of Pt atoms, but the atomization can only be stabilized when energy-favourable Pt–C bonds are formed (types 4–10 in Fig.\n3d\n). Figure\n3e\nshows the evolution of bond structures before and after a shockwave at 1,500 K, in which all the initial weak bonds (Pt–Pt cluster and types 1–3 Pt–C bonds) change into stronger Pt–C bonds (types 4–10) with higher binding energies, which illustrates the atomic origin as to why the HT-SAs are more thermally stable than Pt clusters. The simulation clearly reproduced our synthesis process in which the initial Pt clusters are weakly attached with the substrate, but with more shockwave heating, the clusters are disassembled into single atoms by forming thermodynamically stable Pt–C bonds that can sustain high-temperature annealing. This also indicates defects on the substrates are essential to stabilize HT-SAs and determine the dispersion density.\nIn the process, high temperature is critical to provide sufficient activation energy for atom diffusion and overcome the energy barrier for bond formation. As an example, when a single Pt atom deviates from a Pt-30 cluster to form a Pt–C bond, kinetically there is an energy barrier (for example, 1.48 eV) that hinders the dispersion, which can only be overcome at a high temperature (Fig.\n3f\nand Supplementary Fig.\n12\n). We also simulated the shockwave dispersion at other temperatures: 500, 1,000, 2,000 and 2,500 K (Supplementary Fig.\n13\n). Although similar shockwave patterns (on/off ratio and cycle numbers) were applied, low temperatures (500 and 1,000 K) failed to fully disperse the Pt cluster within the given repeated cycles. In contrast, higher shockwave temperatures had improved kinetics and achieved single-atom dispersion much faster, that is, gave a much higher dispersion efficiency (Fig.\n3g\n). Moreover, the Pt–C bond distribution in these HT-SAs shows an increasing proportion of more stable type 5–10 bonds at higher synthesis temperatures, which indicates an improved thermal stability (Fig.\n3h\n). Therefore, high-temperature synthesis is critical for single-atom dispersion and stabilization as it provides the essential activation energy to accelerate the dispersion process and promote the formation of bonds that are more stable.\nGenerality of the shockwave synthesis and catalytic study\nThe simple shockwave synthesis method can generally be applied to other metals and substrates in which a high temperature enables the atom dispersion by forming stable metal–defect bonds while the shockwave heating helps maintain the overall stability. As the shockwave temperature is sufficiently high compared with the thermal decomposition temperatures of most metal precursors, our method can be used to produce single-atom dispersions of most metals, as demonstrated of Ru and Co HT-SAs on CA-CNFs (Fig.\n4a\nand Supplementary Fig.\n14\n).\nFig. 4: The generality of the shockwave method and HT-SAs in catalytic reactions.\na\n, Co HT-SAs synthesized on CA-CNFs confirmed by the EXAFS profile and a HAADF image (inset).\nb\n,\nc\n, Pt HT-SAs synthesized on C\n3\nN\n4\n(\nb\n) and TiO\n2\n(\nc\n) substrates through radiative and conductive shockwave synthesis (~0.5 wt%).\nd\n,\ne\n, The light-off curves (\nd\n) and the Arrhenius plots (\ne\n) of the Pt HT-SAs for the CO oxidation reaction before and after steam treatment at 973 K for 4 h show a stable performance after hydrothermal treatment.\nf\n, The stable performance of the Pt HT-SAs during CO oxidation at 493 K for 50 h.\ng\n, High-temperature direct CH\n4\nconversion at 973 K by Pt HT-SAs for 50 h and Pt IMP samples for 20 h.\nh\n, The reaction TOF compared with the literature value for nanocluster Pt/SiO\n2\n(ref.\n43\n).\nFull size image\nIn addition, the shockwave method can be extended to other substrates, such as conductive reduced graphene oxide, semiconductor C\n3\nN\n4\nand oxides like TiO\n2\n, but with a different heating method (Supplementary Fig.\n15\n) and forming different bonds with the substrates (Supplementary Fig.\n16\n). Radiative shockwave heating can be used for powder samples by depositing precursor-loaded powders beneath a carbon film that was Joule heated in a shockwave pattern. The high temperature achieved in the film also heated the C\n3\nN\n4\npowder and induced a high-density single-atom dispersion (Fig.\n4b\n). In addition, the shockwave heating maintained the structural integrity of C\n3\nN\n4\n, which otherwise would be easily carbonized by prolonged heating (Supplementary Fig.\n17\n). The non-contact radiative heating can also be scaled up easily for a continuous production (Supplementary Fig.\n18\n). Alternatively, as oxides have a poor thermal conductivity for effectively radiative heating, we achieved Pt HT-SAs on TiO\n2\nsubstrates by depositing a thin layer (~2.5 nm) of TiO\n2\non the nanofibres in a CA-CNF film via atomic layer deposition (Supplementary Fig.\n15c\n). The shockwave heating of the CA-CNF film also heated the TiO\n2\nlayer through conductive heating and induced the single-atom dispersion on TiO\n2\n(Fig.\n4c\n). These results demonstrate the generality of the high-temperature-shockwave method for synthesizing thermally stable single-atom dispersions, which suggests a great potential for scalable nanomanufacturing.\nTo test the stability of our HT-SAs, we first performed an in situ hydrothermal test for Pt HT-SAs on CA-CNFs in an environmental TEM (ETEM) at a partial H\n2\nO pressure of 10\n−3\nmbar from 300 to 773 K (the upper limit is to avoid equipment corrosion), with each studied temperature held for at least 30 minutes. As shown in Supplementary Fig.\n19\n, no nanocluster emerged during the in situ measurement up to 773 K, which proves the HT-SAs are stable. We further confirmed the performance stability of the Pt HT-SAs in the CO oxidation reaction before and after hydrothermal treatment using 5% H\n2\nO at 973 K for four hours, which corroborates the hydrothermal stability of the Pt HT-SAs (Fig.\n4d\n). The Arrhenius plots measured by kinetic studies (Fig.\n4e\n) also show that the apparent reaction energies of the Pt single-atom catalysts before and after the steam pretreatment are very close (50.7 kJ mol\n–1\nversus 53.2 kJ mol\n–1\n). In addition, we performed multiple cycles of the CO oxidation measurements (Supplementary Fig.\n20\n), as well as a stability test at 493 K for 50 hours, and both confirmed the high stability of the Pt HT-SAs (Fig.\n4f\n).\nAdditionally, we demonstrated that the HT-SAs have a reductive catalytic application in direct methane conversion, in which single-atom catalysts exhibit good performances due to the coke resistance by preventing catalytic C–C coupling\n43\n,\n44\n. A control sample was synthesized via a conventional impregnation (that is, IMP) method by using the same material but thermally reducing it at 573 K for one hour (Supplementary Fig.\n21\n). Figure\n4g\nand Supplementary Fig.\n22\ndisplay the performance of Pt IMP and Pt HT-SAs for the direct CH\n4\nconversion at 973 K to give various products, such as ethylene, ethane, propylene, propane, butene and benzene among others. The product distribution shows a high selectivity for C\n2\nH\n4\n, C\n2\nH\n6\nand C\n6\nH\n6\n(>90%) for Pt HT-SAs and no coke formation for extended 50 h. In contrast, the Pt IMP sample shows severe coke formation even during the first hour of reaction, which could be ascribed to the continuous ensembles and aggregation of Pt sites at a high temperature (973 K). Figure\n4h\nshows the superior stability of the Pt HT-SAs in CH\n4\nconversion with a stable turnover frequency (TOF) for 50 h, in contrast to the quick drop of TOF for the Pt IMP sample due to its dispersion instability at a high temperature and aggregation into nanoclusters. Note that our HT-SAs demonstrate a roughly 1,000-times higher TOF than the Pt nanocluster supported on SiO\n2\ncatalysts reported in the literature under similar conditions\n43\n, which manifests the criticalness and great efficiency of single-atom catalysts. These practical results demonstrate the superior thermal stabilities of HT-SAs synthesized by high-temperature shockwaves and their great potential for catalytic applications.\nConclusion\nWe report a high-temperature-shockwave method to synthesize and stabilize high-density single atoms at very high temperatures with a great efficiency. The shockwave design enables a high-temperature (1,500–2,000 K) synthesis during the on state; however, the average temperature is significantly lower (for example, 400 K) as a result of the extended off times, which makes the method compatible with various substrates and manufacturing. Control experiments and simulation results revealed the critical roles of high-temperature synthesis, which provides the activation energy and ultrafast kinetics for single-atom dispersion and promotes a more-stable bond formation with the defects on the substrates. We confirmed the high-temperature stability of the HT-SAs by in situ (stable up to 1,273 K) and ex situ STEM (shockwave stability up to 1,500–2,000 K). We also demonstrated the stability of HT-SAs in CO oxidation and in direct methane conversion over 50 hours. The shockwave method is facile and general for synthesizing various thermally stable single atoms on different substrates, which provides a route for single-atom manufacturing to give high-temperature catalytic reactions.\nMethods\nMaterials and substrates\nAll the salt precursors, H\n2\nPtCl\n6\nhydrate (99.995%), RuCl\n3\n·\nx\nH\n2\nO (>98%) and CoCl\n2\n·6H\n2\nO (98%), were purchased from Sigma-Aldrich without further purification. CNF substrates were derived from polyacrylonitrile (Sigma-Aldrich) by electrospinning an 8 wt% polyacrylonitrile in dimethylformamide (Sigma-Aldrich) solution at a voltage of 15–20 kV, a spinning distance of 10 cm and a feed rate of 1 ml h\n–1\n. The nanofibre mat was first stabilized in air at 533 K for 5 h and carbonized at 1,273 K for 2 h in Ar to create the CNF sample. The CNF material was then thermally annealed under a CO\n2\natmosphere (80 ml min\n–1\n) at 1,023 K for 3 h (CA-CNF). Reduced graphene oxide was synthesized according to a modified Hummer’s method\n45\nand then thermally reduced at 300 °C for 2 h in an Ar-protected tube furnace. The C\n3\nN\n4\npowder substrate was synthesized by pyrolysis of melamine powder at 550 °C for 2 h in a muffle furnace. The TiO\n2\n-coated CA-CNFs were fabricated using atomic layer deposition (Beneq TFS 500 ALD) of alternating a Ti precursor and H\n2\nO for 50 cycles (estimated TiO\n2\nthickness of 2.5 nm).\nShockwave synthesis\nThe salt precursors were dissolved in ethanol-based solutions at a dilute concentration (0.0001–0.0005 mol l\n–1\n), and the solutions were directly dropped onto the suspended CNF films with a loading of 20–100 μLcm\n–2\n(in total ~0.01 μmol cm\n–2\n) and left to dry (room temperature, 30 min). The precursor-loaded CNF films were then subjected to the shockwave synthesis in an Ar-filled glovebox using a programmable electrical pulse (Keithley 2425). The pulse temperature, duration and on–off ratio were easily adjusted by the programming in the Keithley 2425 system (the sweep function) or by an external control software. A high-power d.c. source (Volteq, 1,200 W) was also used when a high input power was needed. The programmable pulse heating o the high-power electric source was controlled by Keithely through a relay.\nTo estimate the temperature evolution during the shockwave process, a homemade colour ratio pyrometer measurement was performed using a Vision Research Phantom Miro M110 high-speed camera. Detailed temperature calculations are given in a previous paper\n46\n. MATLAB was used to extract the raw pixel values to calculate the temperatures. For the figures that show the temperature of a single sample as a function of time, only unsaturated pixels above the black level and within the error threshold were used to report the mean and median temperature of the frame for a contiguous area of at least ten acceptable pixels."
            }
        ]
    },
    {
        "conversation": [
            {
                "input": "How to synthesize Pt/ZIF-8?",
                "output": "In a paper with doi: 10.1038_s41565-020-0665-x, synthesis of Pd/ZIF-8 and Pt/ZIF-8 by using Pd(acac)\n2\n(80 mg) and Pt(acac)\n2\n(60 mg), respectively, instead of Rh(acac)\n3\n.\nTypical preparation of SA-Rh/CN (3 h), Rh/CN-2h, Rh/CN-4h, Rh/CN-5h, Rh/CN-1100 SA-Pd/CN and SA-Pt/CN\nRh/ZIF-8 (1 g) was added to a crucible. The crucible was then placed in a tube-type furnace and heated to 900 °C for 2–5 h (1,100 °C for 6 h to prepare Rh/CN-1100) at a heating rate of 5 °C min\n−1\nunder a N\n2\natmosphere. After cooling to room temperature, SA-Rh/CN (black powder) was obtained. The product could be used directly without further treatment.\nThe same procedure was utilized for the synthesis of SA-Pd/CN and SA-Pt/CN by using Pd/ZIF-8 (1 g) and Pt/ZIF-8 (1 g), respectively, instead of Rh/ZIF-8 (1 g).\nTypical preparation of Rh/C\nRhCl\n3\n·3H\n2\nO (50 mg) was added to 10 ml deionized water under vigorous stirring at room temperature. NaBH\n4\n(72 mg) in 10 ml deionized water was added dropwise to RhCl\n3\nsolution. After 5 min, black nanocrystals were collected by centrifugation. Rh nanoparticles were washed with ethanol three times and dried at 70 °C. Vulcan XC-72 (100 mg) was added into 100 ml ethanol. Under vigorous stirring, 20 mg prepared Rh nanoparticles were added to the suspension at room temperature then stirred continuously for 4 h. The catalyst was collected by centrifugation. Rh/C was dried at 70 °C for 12 h to remove the solvent, then the solid was used for electrochemical measurements without further purification."
            }
        ]
    },
    {
        "conversation": [
            {
                "input": "How to synthesize Methods?",
                "output": "In a paper with doi: 10.1038_s41565-021-01022-y, Methods\nSynthesis of NC\nA two-dimensional zeolitic imidazolate framework (2D-ZIF-8) was synthesized as the NC precursor. Typically, Zn(NO\n3\n)\n2\n·6H\n2\nO (12.75 g) and 2-methylimidazole (29.15 g) were dissolved separately in deionized water (1,000 ml). Then the two aqueous solutions were rapidly mixed and vigorously stirred for 2 h. The resulting white precipitate was left undisturbed for 12 h. The product was collected by centrifugation, then washed with water and ethanol, and subsequently dried at 80 °C overnight. To prepare NC, the 2D-ZIF-8 (5 g) was mixed with KCl (100 g) in deionized water (400 ml) and then dried under rotary evaporation. After drying (120 °C overnight), the KCl intercalated powder was heated to 700 °C (heating rate, 2 °C min\n−1\n) for 5 h in a nitrogen flow. The product was washed with hydrochloric acid (2 M), deionized water and ethanol, then dried at 80 °C overnight.\nSynthesis of Ni\n1\n/NC\nTo achieve 30 wt% metal feeding, NiCl\n2\n·6H\n2\nO (174 mg) and NC (100 mg) were dispersed in 20 ml ethanol solution, sonicated for 10 min, and dried first by rotary evaporation and then in an oven at 80 °C. For low-temperature annealing, the powder was heated to 300 °C (heating rate, 5 °C min\n−1\n) for 5 h in a nitrogen flow. After thorough washing using a water–ethanol mixture, the dried powders (80 °C) were subjected to a high-temperature annealing at 550 °C (heating rate, 2 °C min\n−1\n) for 5 h in a nitrogen flow.\nSynthesis of PCN\nBulk PCN was prepared by calcining dicyandiamide at 550 °C (heating rate, 2.3 °C min\n−1\n) in a crucible for 3 h in static air. Exfoliated PCN was obtained via the thermal exfoliation at 500 °C (heating rate, 5 °C min\n−1\n) for 5 h in static air.\nSynthesis of Ni\n1\n/PCN\nTo achieve 30 wt% metal feeding, NiCl\n2\n·6H\n2\nO (174 mg) and PCN (100 mg) were dispersed in ethanol solution (20 ml) and sonicated for 10 min, followed by rotary evaporation to dry. The oven-dried powder (80 °C) was subsequently heated to 450 °C (heating rate, 5 °C min\n−1\n) for 5 h in a nitrogen flow. Using a water–ethanol mixture, the obtained powder was washed thoroughly and then dried in an oven at 80 °C. Finally, the powders were heated to 550 °C (heating rate, of 2 °C min\n−1\n) and kept for 5 h under the protection of a nitrogen flow.\nSynthesis of CeO\n2\nCe(CH\n3\nCOO)\n3\n·\nx\nH\n2\nO was heated in air at 350 °C (heating rate, 5 °C min\n−1\n) for 2 h, then the temperature was increased to 600 °C (heating rate, 5 °C min\n−1\n) for 5 h.\nSynthesis of Ni\n1\n/CeO\n2\nTo achieve 10 wt% metal feeding, NiCl\n2\n·6H\n2\nO (45.5 mg) and CeO\n2\n(100 mg) were dispersed in ethanol solution (20 ml) and sonicated for 10 min, followed by rotary evaporation to remove the solvent. The powders were dried in an oven at 80 °C and then heated to 300 °C (heating rate, 5 °C min\n−1\n) in static air. The obtained powders were washed thoroughly using a water–ethanol mixture and dried in an oven at 80 °C. Finally, the powders are heated to 550 °C (heating rate, of 1 °C min\n−1\n) and kept for 5 h under static air.\nSynthesis of Ni\n1\nPd\n1\n/NC\nNiCl\n2\n·6H\n2\nO (24 mg), PdCl\n2\n(20 mg) and NC (100 mg) were dispersed in 0.5 M HCl solution (20 ml), sonicated for 10 min and dried first by rotary evaporation and then in an oven at 80 °C. For the low-temperature annealing, the powder was heated to 200 °C (heating rate, 5 °C min\n−1\n) for 5 h in a nitrogen flow. After thorough washing using dimethylsulfoxide (DMSO) and water, the dried powder (80 °C) was subjected to a high-temperature annealing at 500 °C (heating rate, 2 °C min\n−1\n) for 5 h in a nitrogen flow.\nSynthesis of Ni\n1\nPd\n1\nPt\n1\n/NC\nNiCl\n2\n·6H\n2\nO (20 mg), PdCl\n2\n(14 mg), H\n2\nPtCl\n2\n.6H\n2\nO (42 mg) and NC (100 mg) were dispersed in 0.5 M HCl solution (20 ml), sonicated for 10 min, and dried by rotary evaporation and in an oven (80 °C). For the low-temperature annealing, the powder was heated to 200 °C (heating rate, 5 °C min\n−1\n) for 5 h in a nitrogen flow. After thorough washing with DMSO and water, the dried powder (80 °C) was subjected to a high-temperature annealing at 500 °C (heating rate, 2 °C min\n−1\n) for 5 h in a nitrogen flow.\nThe synthesis of other metal UHD-SACs follows the same steps by using the appropriate metal precursor, solvent, annealing temperatures and atmospheres (Supplementary Table\n1\n).\nAutomated synthesis\nThe automated catalyst preparation was carried out in a Chemspeed Flex Isynth synthesis platform. The distinct carriers (100 mg) were dispensed into the reaction block using an in-built extruder for precision dosing. After addition of ethanol (5 ml, ACS reagent grade, Millipore Sigma), the nickel precursor solution (NiCl\n2\n·6H\n2\nO, 99.9% purity, Sigma Aldrich, in ethanol) of the desired molarity was added gravimetrically (5 ml). The resulting slurries were shaken (300 r.p.m.) for 30 min, and the solvent was subsequently removed under vacuum (80 °C, 7 h). The dry powders were transferred to ceramic boats and annealed in flowing nitrogen (20 ml min\n−1\n) at 300 °C (ramp, 5 °C min\n−1\n). The annealed powders were subsequently washed (water:ethanol, 1:1, 15 ml) and vacuum-filtered (frit pore diameter, 16–40 µm) three times and then dried (80 °C, vacuum) in the synthesis robot. Finally, the powders were subjected to a second annealing step to 550 °C (ramp, 2 °C min\n−1\n) in a flowing nitrogen atmosphere.\nMaterial"
            }
        ]
    },
    {
        "conversation": [
            {
                "input": "How to synthesize Catalyst preparation?",
                "output": "In a paper with doi: 10.1038_s41565-022-01105-4, Catalyst preparation\nAll carbon-supported metal-based catalysts (nominal metal loading 1 mass%), denoted M/C, were prepared by an incipient wetness impregnation method, employing the respective metal chloride and aqua regia\n34\n,\n37\n, HCl or deionized water as solvent\n39\n. The obtained solutions were added dropwise onto the carbon carriers (that is, polyaniline-derived NC\n45\nor commercial AC (Norit ROX 0.8). Subsequently, all samples were dried at 473 K (heating rate = 5 K min\n−1\n, 16 h, static air) to yield the respective SA catalyst, denoted M-SA/NC or M-SA/AC. In the case of Au, Pt and Pd, M-SA-N\n4\n/NC catalysts were obtained by thermal activation of the respective M-SA/NC sample (\nT\nact\n= 1,073 K, heating rate = 5 K min\n−1\n, 16 h, flowing N\n2\n). The NP-based catalysts (M-NP/NC for Ru, Rh and Ir, and M-NP/AC for all metals) were derived by thermal activation in the temperature range\nT\nact\n= 523–1,073 K (heating rate = 5 K min\n−1\n, 16 h, flowing N\n2\n). The catalysts are denoted M/C-\nx\nh after use in the acetylene hydrochlorination reaction for\nx\nh tos. Further details of the catalyst synthesis are provided in the\nSupplementary Information\n.\nCatalyst"
