Repository: aobozhang2025/parser

File: test/summarized_catalysts.json (part 3 of 8)
[
            }
        ]
    },
    {
        "conversation": [
            {
                "input": "How to synthesize Pt/TiO?",
                "output": "In a paper with doi: 10.1038_s41565-023-01385-4, Synthesis of Pt NPs\nPt NPs were synthesized by following a previously reported method with a slight modification\n43\n. Platinum chloride was dissolved in deionized water (0.002 g ml\n–1\n) and boiled at 100 °C for 1 min. Subsequently, the prepared trisodium citrate solution (0.011 g ml\n–1\n) and sodium borohydride solution (0.76 mg ml\n–1\n) were added to the platinum chloride solution. The resulting mixture solution was stirred at 80 °C for 10 min, and the colour change of the solution from yellow to black indicated the successful synthesis of Pt NPs. The final Pt NP solution, with acetone as an anti-solvent, was centrifuged at 1,555 rpm for 20 min. The concentration of Pt NPs was measured using an inductively coupled plasma atomic emission spectrometer (ICPS-8100) at the National Center for Inter-University Research Facilities, Seoul National University.\nSynthesis of Pt/TiO\n2\ncryoeaeorgels\nThe Pt NP solution (20 mg ml\n–1\n) was added to TiO\n2\nNP dispersion to obtain a Pt/TiO\n2\ncolloidal solution (17 wt% Pt). The Pt/TiO\n2\ncolloidal solution was homogeneously mixed using an ultrasonic liquid processor (Vibcra-Cell, VCX-750) for 2 h (40% amplitude), and the mixed solution was added dropwise to liquid nitrogen. After flash freezing for 10 min, the frozen solution was brought to a freeze dryer (Operon, FDU-7003) and kept under a vacuum (<20 mtorr) for 48 h.\nSynthesis of Cu-SA/TiO\n2\nNPs\nThe synthesis procedure is based on a previously reported method\n2\nwith appropriate modifications.\n(1)\nSynthesis of silica NP template. Tetraethyl orthosilicate (0.86 ml) was added into mixed solutions of H\n2\nO (4.30 ml) and EtOH (23.00 ml) and stirred for 6 h. The products were centrifuged and washed with water and EtOH and redispersed in anhydrous EtOH (40 ml) for the next procedure.\n(2)\nTiO\n2\ncoating on the SiO\n2\ntemplate. Acetonitrile (14.0 ml) and 28–30 wt% ammonia solution (0.4 ml) were added into the previously made SiO\n2\nNP solution (solution 1). The mixture was sonicated for 10 min. Another solution (solution 2) was made with titanium (\niv\n) butoxide (0.8 ml) dissolved in a mixture of anhydrous EtOH (6.0 ml) and acetonitrile (2.0 ml). Solution 2 was added to solution 1 and stirred for 3 h. The products were centrifuged and washed with EtOH and water twice each and redispersed in H\n2\nO (40 ml) for the next step.\n(3)\nCu-SA adsorption on TiO\n2\n-coated SiO\n2\nNPs. Copper (\nii\n) chloride dihydrate (4.0 mg) was added to the previously made TiO\n2\n-coated SiO\n2\nNP solution. The mixture was stirred for 3 h. The light-blue powder was centrifuged, washed with water and redispersed in H\n2\nO for the following procedure.\n(4)\nWrapping SiO\n2\n. Polyvinylpyrrolidone (0.4 g) was added to the solution in (3) above and stirred overnight. The polyvinylpyrrolidone-coated product was centrifuged and redispersed in a solution of EtOH (46 ml) and H\n2\nO (9 ml). Tetraethyl orthosilicate (1.6 ml) and 28–30 wt% ammonia solution (1.2 ml) were added to the above solution. The reaction was conducted for 4 h. The product was centrifuged and washed with EtOH and water. The resulting powders were dried at 80 °C in an electric oven overnight.\n(5)\nRedistribution of Cu atoms. The product obtained in step (4) was calcined at 900 °C for 2 h.\n(6)\nEtching SiO\n2\nfor hollow Cu-SA/TiO\n2\nNPs. The calcined powder in step (5) was dispersed in a 0.5 M sodium hydroxide solution. The solution was heated to 180 °C with stirring. After 6 h of reaction, the product was centrifuged and washed with H\n2\nO and EtOH. The resulting powder was dried at 80 °C in an electric oven overnight.\nSynthesis of Pt/g-C\n3\nN\n4\nNPs\nFor the synthesis of g-C\n3\nN\n4\n, 5 g of urea was transferred to an alumina boat and calcined at 550 °C for 2 h inside a muffle furnace. Then, 50 mg of the synthesized g-C\n3\nN\n4\nwas dispersed in a 20 ml gas-tight vial with 10 ml of 20% methanol aqueous solution. Chloroplatinic acid with an equivalent amount of 4 wt% Pt regarding g-C\n3\nN\n4\nwas added to the reaction solution. The solution in the reaction cell was irradiated with ultraviolet–visible light (100 mW cm\n–2\n) under vigorous stirring. After 2 h, the product was washed with water and EtOH and dried at 50 °C in an electric oven overnight.\nFabrication of floatable photocatalytic elastomer–hydrogel nanocomposites\nTo fabricate the photocatalytic layer, 3 ml HPU solution (HPU in water, 50.0 wt%) was prepared and EtOH was added to set the concentration of HPU as 10.5 wt%. NaCl was added to the HPU solution (final concentration of NaCl, 0.032 g ml\n–1\n), and 30 mg of photocatalysts was added to the HPU solution. After vigorous stirring, PPG was added to the HPU solution with a volume ratio of 1:2 (PPG:HPU). A mixed sol–gel state was obtained after the addition of PPG, and the gel phase was separated after 24 h. After moulding the gel into a circular shape with a diameter of 6 cm, EtOH and water in the gel phase were removed by drying at 60 °C for two days, and the gel phase was reswollen in water to remove NaCl granules in the HPU–PPG elastomer–hydrogel nanocomposite. The separated gel phase (photocatalytic layer) was fully swollen in water, and hydrophobic silica aerogel was added to the top surface of the photocatalytic layer. The fabrication of a supporting layer follows the same procedures, except starting with 16 ml HPU solution (HPU in water, 50 wt%) and skipping the addition of photocatalysts. The bilayer system of the nanocomposite was fabricated by integrating the photocatalytic layer and supporting layer with the aid of EtOH. EtOH was added dropwise on the top surface of the supporting layer, and the photocatalytic layer was attached to the supporting layer. The bilayer system was dried at 60 °C for 24 h to remove EtOH and reswollen in water.\nFabrication of PAM nanocomposites\nThe acrylamide/bis-acrylamide solution (19:1) was added to the as-prepared acrylamide solution (0.156 g ml\n–1\n). Subsequently, a 10 wt% ammonium persulfate solution was added to the solution. The solution was degassed for 5 min. Then, 30 mg Pt/TiO\n2\ncryoaerogel and tetramethylethylenediamine solution were sequentially added. The resulting solution was poured into a circular mould with a diameter of 6 cm, and cured under ultraviolet irradiation for 2 h.\nMaterial"
            }
        ]
    },
    {
        "conversation": [
            {
                "input": "How to synthesize MoS?",
                "output": "In a paper with doi: 10.1038_s41565-023-01407-1, Methods\nSynthesis of M\n1\n/MoS\n2\ncatalysts\nA series of M\n1\n/MoS\n2\nSASCs were prepared according to the designed synthetic protocol as follows. First, 1 mmol Mo source (176 mg, (NH\n4\n)\n6\nMo\n7\nO\n24\n·4H\n2\nO), a certain amount of metal salts (Mn(CH\n3\nCOO)\n2\n·4H\n2\nO, Fe(CH\n3\nCOO)\n2\n·4H\n2\nO, Co(CH\n3\nCOO)\n2\n·4H\n2\nO and Ni(CH\n3\nCOO)\n2\n·4H\n2\nO) and 750 mg CH\n3\nCSNH\n2\n(10.0 mmol) were dissolved in 70 ml distilled water. The solution containing precursors was then transferred into a Teflon-lined autoclave (100 ml). Subsequently, it was sealed and maintained at 180 °C for 20 h and then naturally cooled to room temperature. The resulting product was washed with distilled water and absolute ethanol several times, and dried under vacuum at 60 °C for 12 h. Under an Ar flow of 100 sccm, the dried product was heated to 400 °C at a rate of 10 °C min\n−1\nand kept there for 2 hours in a furnace, and then cooled to room temperature. A series of M\n1\n/MoS\n2\nSASCs can be obtained using this approach by tuning the contents and types of metal salt precursors (\nn\nM\n/\nn\nMo max\n= 20 at.%).\nElectrochemical measurements\nThe OER measurements including cyclic voltammetry and linear sweep voltammetry polarization curves were performed using a CHI 760D workstation (CH Instruments) with a counter electrode of a graphite rod (diameter, 5 mm; 99.999%) and a reference electrode of Hg/Hg\n2\nCl\n2\n(saturated KCl). Electrochemical impedance spectroscopy was carried out in the frequency range of 0.01 Hz to 100,000 Hz. All the potentials were calibrated against the reversible hydrogen electrode (RHE), where\nE\nRHE\n=\nE\nref\n+ 0.059pH + 0.241.\nE\nref\nis the experimental potential measured against the Hg/Hg\n2\nCl\n2\nreference electrode, and 0.241 is the standard potential of Hg/Hg\n2\nCl\n2\nat 25 °C (refs.\n47\n,\n48\n).\nElectrode fabrication\nA piece of copper (Cu) foam was sonicated in acetone, ethanol and distilled water for several minutes, prior to the preparation of the electrode. Some 15 mg MoS\n2\n-based catalyst was added into a mixture of 0.90 ml ethanol and 100 μl Nafion (Dupont, 5 wt%) with 1 h ultrasonic treatment. Some 100 μl fresh catalyst ink was dropped onto a piece of Cu foam (0.5 cm × 2 cm; the surface area of the catalyst deposited on the electrode is 0.5 cm\n2\n) and dried at room temperature for 12 h. All tests were performed in 1.0 M KOH solution saturated with oxygen gas (O\n2\n). For a comparison, 10 mg IrO\n2\ncatalyst was added into a mixture of 0.90 ml ethanol and 100 μl Nafion with 1 h ultrasonic treatment. Some 100 μl of fresh catalyst ink was dropped onto a piece of Cu foam, and the loading of IrO\n2\non the Cu foam was 1 mg cm\n−2\n. The samples were run for ten cycles to reach a steady state. The linear scan voltammetry measurements for the MoS\n2\nand IrO\n2\ncatalysts were recorded in O\n2\n-saturated electrolyte at a scan rate of 5 mV s\n−1\n. Cyclic voltammetry curves were recorded from 0.37 to 0.57 V versus RHE with a scan rate of 10 mV s\n−1\nto 120 mV s\n−1\nto measure the electrochemical double-layer capacitance (\nC\ndl\n). The long-term stability was measured by chronoamperometric response under magnetic stirring. OER performances under different magnetic fields were performed by tuning the distances between the electrode and magnets. Seawater was collected from Sentosa beach (Singapore), and filtrated by filter paper.\nThe Cu foil loaded with the catalyst (0.2 mg cm\n−2\n) acted as the work electrode (anode), and the Pt wire was the cathode. Ten neodymium magnets (one magnet, 3 cm × 2 cm × 0.5 cm) were stacked and placed near the anode of the water splitting cell. The magnetic field experienced by the electrode was carefully calibrated using a Gauss meter (TD8620, Shenzhen; Supplementary Fig.\n53\n). A large water splitting cell was constructed using two 6 cm × 10 cm carbon papers loaded with Ni\n1\n/MoS\n2\n(3 mg cm\n−2\n, 6 cm × 7 cm) and Pt/C (20 wt% Pt, 3 mg cm\n−2\n, 6 cm × 7 cm) as the anode and cathode, respectively. One hundred neodymium magnets (3 cm × 2 cm × 0.5 cm) were compiled into a large magnet and placed near the anode.\nDFT calculations\nThe first-principles calculations were performed by using DFT implemented in the Vienna Ab initio Simulation Package\n49\n,\n50\n,\n51\n. The electron exchange and correction were calculated with the generalized gradient approximation in the parametrization of Perdew–Burke–Ernzerhof\n52\npseudopotentials including Coulomb repulsion term U in the Hubbard Hamiltonian (DFT +\nU\nformalism) based on Dudarev’s approach\n53\n. The projector augmented-wave method with a plane-wave cut-off of 500 eV was used. The electronic states of 4\nd\n5\n5\ns\n1\n, 3\ns\n2\n3\np\n4\n, 3\np\n6\n3\nd\n8\n4\ns\n2\n, 2\np\n2\n2\np\n4\nand 1\ns\n1\nwere treated as valence states for Mo, S, Ni, O and H atoms, respectively. According to the experimental Ni loading concentration, the 4 × 4 × 1 supercell of MoS\n2\nwith one Mo atom replaced by a Ni atom was used to simulate the doping effect. A vacuum slab of 16 Å was added to avoid the interlayer interaction. The structures were relaxed with a 2 × 2 × 1 gamma-centred k-point mesh for the supercell, and the electronic self-consistent calculations were performed using the 5 × 5 × 1 k-point mesh. The relaxation was considered to be converged if the Hellmann–Feynman force was less than 0.01 eV Å\n–1\n, and the energy convergence was set as 10\n−7\neV for all calculations with a Gaussian smearing of 0.05 eV. The gas-phase O\n2\nand H\n2\nO were performed in a cubic box with a lattice constant of 15 Å using a single gamma k point. To consider the strong electron correlation effect, a\nU\neff\n= 2.5 eV was assigned to 3\nd\nelectrons for Ni atoms\n54\n,\n55\n.\nThe charge transfer was analysed by the Bader charge with a grid of 384 × 384 × 480 (ref.\n56\n). The differential electron density was also implemented to analyse the charge transfers during the adsorption process. The differential electron density was attained by the formula\n$$\\Delta {\\rm{\\rho }}={\\rho }_{{\\mathrm{AB}}}-{\\rho }_{{\\mathrm{A}}}-{\\rho }_{{\\mathrm{B}}}$$\nwhere\nρ\nAB\nrepresents the charge density of the whole system after absorption, and\nρ\nA\nand\nρ\nB\nrepresent the charge densities of the adsorbed species and catalyst, respectively."
            }
        ]
    },
    {
        "conversation": [
            {
                "input": "How to synthesize synthesis of C?",
                "output": "In a paper with doi: 10.1038_s41565-024-01824-w, synthesis of C\n2+\nalcohols from alternative carbon resources such as coal, natural gas and biomass via syngas (a mixture of CO and H\n2\n) has attracted long-standing interest\n1\n,\n2\n,\n3\n. This route requires multiple elementary reaction steps, including dissociative CO activation to form alkyl species (CH\nx\n*, where * denotes surface species), subsequent C–C coupling of CH\nx\n* to grow carbon chains, nondissociative CO insertion and stepwise hydrogenations\n2\n,\n3\n,\n4\n, leading to a broad product distribution, where complex oxygenate mixtures of various alcohols, aldehydes, esters and acids are generally produced. Owing to small differences in their boiling temperatures\n2\n,\n4\n,\n5\n, subsequent product separation and purification can be highly energy demanding. The delicate control of the above competing elementary reactions to exclusively produce a specific C\n2+\noxygenate, especially at high CO conversions, is highly desirable for practical applications but remains extremely challenging.\nEthanol (EtOH) is an essential commodity chemical with a global demand of 100 billion gallons annually\n2\n,\n4\n,\n6\n. Direct conversion of syngas to EtOH requires only one step of C–C coupling, thus holding great potential for high selectivity. Incorporating transition metal or alkali metal promoters into documented Fischer–Tropsch synthesis (FTS)\n7\n,\n8\n,\n9\n,\n10\nor methanol synthesis (MS) catalysts\n2\n,\n3\n,\n4\n,\n11\n,\n12\nis an effective approach to improve EtOH selectivity, while the highest EtOH selectivity in total oxygenates achieved so far was approximately 53% at a CO conversion of 10%, to the best of our knowledge (Supplementary Table\n1\n). Alkali-promoted Mo-based catalysts have also been explored\n13\n,\n14\n,\n15\n,\n16\nand achieved a markable EtOH selectivity of ~60% in oxygenates at a CO conversion of ~8% (ref.\n15\n). In comparison, Rh catalysts with alkali promoters and/or Rh-M(O\nx\n) (M = Mn, Fe, Zr and Ce) interfaces were found to be more favourable for EtOH synthesis\n2\n,\n3\n,\n4\n,\n17\n,\n18\n,\n19\n,\n20\n,\n21\n,\n22\n,\n23\n,\n24\n,\n25\n,\n26\n,\n27\n,\n28\n,\n29\n. Unfortunately, high EtOH selectivity (>80%) has generally been achieved at low conversions (<5%) even with multiple promoters involved\n2\n,\n4\n(Supplementary Table\n2\n). Tandem catalysis using multiple catalysts is another effective approach for achieving high selectivity\n5\n,\n30\n,\n31\n,\n32\n. For instance, Wang et al.\n5\nreported a remarkably high EtOH selectivity of 95% in oxygenates at a CO conversion of 5.7% over tri-component tandem catalysts of K\n+\n-modified ZnO−ZrO\n2\n, H-MOR zeolite and Pt−Sn/SiC\n5\n. Consequently, there is an urgent need to overcome the severe activity–selectivity trade-off\n3\n,\n17\n, thus largely promoting the productivity of a specific C\n2+\nalcohol with high selectivity.\nIn this Article, we report that the precise assembly of Rh-ZrO\n2\nand Rh-FeO\nx\ninterfaces in atomic-scale proximity on tetragonal zirconia (\nt\n-ZrO\n2\n) enables efficient tandem conversion of syngas to EtOH. The resulting dual-interface catalyst broke the activity–selectivity trade-off and achieved a high EtOH selectivity of up to 90% in oxygenates at an appreciable CO conversion of 51% as well as a high EtOH space-time yield (STY) of 668.2 mg g\ncat\n−1\nh\n−1\n, greatly outperforming those reported in the literature. In situ spectroscopic"
            }
        ]
    },
    {
        "conversation": [
            {
                "input": "How to synthesize Methods?",
                "output": "In a paper with doi: 10.1038_s41565-025-01892-6, Methods\nSynthesis of CuZSM SA, CuZSM SACL and CuZSM CLNP\nHZSM-5 and NaZSM-5 zeolites with SiO\n2\n/Al\n2\nO\n3\nratios of 25, 38, 50 and 85 were obtained from Nankai University Catalyst Company and Zeolyst International. CuZSM SA was prepared by an ion exchange method\n37\n. Typically, 1 g of ZSM-5 was dispersed in 50 ml of ethanol by magnetic stirring. Subsequently, 10 mg of CuSO\n4\n·5H\n2\nO (Sinopharm Chemical Reagent) was ultrasonically dissolved in 50 ml of deionized water, and this solution was added into the ZSM-5 suspension. After vigorous stirring for 12 h, CuZSM SA was successfully obtained. The obtained products were thoroughly washed with deionized water and ethanol, followed by centrifugation. Subsequently, they were dried in an oven at 60 °C to remove any residual solvents, resulting in the final CuZSM SA product. The dried product was meticulously ground into a fine powder for further use. Subsequently, the porcelain boat-containing CuZSM SA was gradually heated to 550 °C at a heating rate of 5 °C min\n−\n1\nin a 5% H\n2\n/Ar atmosphere. The sample was maintained at this temperature for 6 h to ensure complete reduction. Upon natural cooling to room temperature, CuZSM SACL was successfully obtained. During the typical synthesis process of CuZSM CLNP, 1 g of ZSM-5 and 1 mg of CuSO\n4\n·5H\n2\nO were first mixed thoroughly grinding. Subsequently, the mixture was heated to 550 °C at a controlled heating rate of 5 °C min\n−\n1\nin a 5% H\n2\n/Ar atmosphere. It was maintained at this temperature for 6 h to ensure complete reduction. The sample was naturally cooled to room temperature, resulting in the formation of CuZSM CLNP. The product was washed with deionized water and ethanol, followed by centrifugation, and then dried overnight at 60 °C.\nSynthesis of Cu NPs-5 nm, Cu NPs-20 nm and Cu NPs-100 nm\nIn a typical preparation of Cu NPs-5 nm, 13.3 mg Cu(acac)\n2\n(Sigma-Aldrich), 27 mg ascorbic acid (Sigma-Aldrich), 4 ml oleylamine (Sigma-Aldrich) and 1 ml oleic acid (Sinopharm Chemical Reagent) were mixed and ultrasonicated for approximately 0.5 h in a sealed vial (30 ml). Then, the vial was transferred into an oil bath and heated at 180 °C for 3 h (ref.\n38\n). The resulting colloidal products in the vial were collected by centrifugation and then washed with an ethanol/cyclohexane mixture to obtain Cu NPs-5 nm. The preparations of Cu NPs-20 nm and Cu NPs-100 nm were similar to that of Cu NPs-5 nm but without adding oleic acid and ascorbic acid, respectively."
            }
        ]
    },
    {
        "conversation": [
            {
                "input": "How to synthesize Methods?",
                "output": "In a paper with doi: 10.1038_s41586-023-06060-1, Methods\nSynthesis of SACs\nThe method used for synthesizing Co-SAC is based on our previously reported method, with some modifications\n36\n. First, 1.0 g of\no\n-phenylenediamine, 0.44 g of CoCl\n2\nand 2.0 g of SiO\n2\nnanoparticles (10–20 nm, Aldrich) templates were mixed together by using 20 ml 1.0 M HCl solution. Then, the mixed solution was sonicated for 0.5 h and stirred for another 0.5 h. Subsequently, 12 ml of 1.0 M HCl solution, which contains 3.0 g of ammonium peroxydisulfate, that is, (NH\n4\n)\n2\nS\n2\nO\n8\n, was added dropwise into the above mixed solution with vigorous stirring. After polymerization in an ice bath for nearly one day, the mixture was dried using a rotary evaporator. Then, the dried powder was annealed under Ar atmosphere at 800 °C for 2 h. Finally, the product was treated by alkaline (2.0 M NaOH) and acid (2.0 M H\n2\nSO\n4\n) leaching successively to remove SiO\n2\nnanoparticles templates and unstable Co-based species, respectively, to obtain the Co-SAC. We used the same method to prepare Ni-SAC. The only difference is that 0.405 g NiCl\n2\n·6H\n2\nO and 1.0 g SiO\n2\nwere used to synthesize Ni-SAC. Fe-SAC was obtained on the basis of our previous paper.\nSynthesis of OCB catalysts\nOCB is synthesized on the basis of our previously reported method\n7\n,\n45\n. 2 g of commercially available XC-72 carbon (Vulcan XC-72, Fuel Cell Store) was added into a three-neck flask with 460 ml 70% HNO\n3\nsolution and 140 ml deionized water. The mixture was well stirred and refluxed at 80 °C for 24 h. The resulting slurry was washed with water and ethanol after natural cooling until the solution pH reached neutral, and the precipitate obtained was dried overnight at 80 °C in an oven.\nPreparation of electrode\nFor preparation of cathode electrode, typically, 40 mg of as-prepared catalysts, 4 ml of 2-propanol (Sigma-Aldrich) and 160 µl of Nafion binder solution (Sigma, 5%) were mixed together to form a catalyst ink with around 10.0 mg ml\n−1\n. The ink was sonicated for about 30 min to obtain a homogeneous ink and then spray coated onto the 5 × 5 cm\n2\nSigracet 28 BC gas-diffusion layer (GDL; Fuel Cell Store) electrodes. The Pt/C (Fuel Cell Store) used in this work followed the same procedure to prepare the cathode electrode. The IrO\n2\nelectrode purchased from Dioxide Materials was used for the anode electrode during the electrochemical process.\nElectrochemical CO\n2\ncapture\nElectrochemical measurements were all conducted using a BioLogic VMP3 workstation. The PSE reactor used respective catalysts Pt/C, Co-SAC, loaded on 1.0 cm\n2\nGDL as the cathode electrode. This geometric area of the electrodes was fixed unless otherwise noted. A 0.015-inch-thick polytetrafluoroethylene gasket with 1.0 cm\n2\nwindow and Sustainion AEM membrane was placed between the cathode electrode and the solid-electrolyte layer. The middle-layer solid-electrolyte compartment comprises 2.5 mm Delrin plastic (1.5 mm for thinner middle-layer plate) and is packed with Dowex 50W X8 hydrogen-form solid electrolyte to ensure ionic conductivity. Nafion 117 film (Fuel Cell Store) with a second polytetrafluoroethylene gasket was placed on the anode and IrO\n2\n(Dioxide Materials) was used as the anode for the OER. For the standard tests, the cathode was supplied with humidified CO\n2\n(Airgas, 99.999%) and 200 standard cubic centimetres per minute (sccm) O\n2\n(Airgas, 99.999%) or air (Airgas, zero grade) mixtures by precisely tuning the gas flow rates using digital mass flow controllers (Alicat), followed by a concentration calibration (13.9%, 8.6% and 4.6% CO\n2\n) using a CO\n2\nmeter (CO2Meter) for all tests. For the poisoning-effect test, further toxic gas, including CO (Airgas, 99.999%), SO\n2\n(Airgas, 1,800 ppm balanced with N\n2\n) or NO (Airgas, 5,000 ppm balanced with N\n2\n), was injected and diluted to the required concentration with a fixed 13.9% CO\n2\nconcentration. To avoid insufficient CO\n2\nsupply impeding the evaluation of the intrinsic performance, the input gas mixture flow rate was adjusted to guarantee more than 80% CO\n2\nleft over in the tail gas (less than 20% crossover). Therefore, for the 6,200 ppm and 2,950 ppm CO\n2\ntests, the flow rate of inlet O\n2\nwas increased to 300 sccm to minimize the FE measurement error associated with CO\n2\nstream flow rate change. For direct air-capture tests, we used 400 ppm CO\n2\n(Airgas) as the input source and increased the total air gas flow to 1,000 sccm to ensure sufficient CO\n2\n. At the same time, we also used a 6-cm\n2\nelectrode to increase the total carbon-capture current for minimized measurement errors in carbon-capture rates. For the flue gas capture, a simulated flue gas (13.9% CO\n2\n, 7.8% O\n2\n, 76.3% N\n2\nand 2.0% H\n2\nO) was prepared as the gas input to a tandem reactor system. The O\n2\ngenerated from the first reactor was further recycled to increase the O\n2\nconcentration during the capture process. All gas flow rates were precisely controlled by the mass flow controller (Alicat) and the concentration of the mixture was measured and recorded by a CO\n2\nmeter (CO2Meter). The middle solid-electrolyte layer was continuously flowed with 1.1 ml min\n−1\n(0.5 ml min\n−1\nfor DAC and low-current-density tests) of deionized water to bring out dissolved CO\n2\nand CO\n2\ngas, and the anode side was circulated with 2.0 ml min\n−1\nof deionized water or 0.1 M H\n2\nSO\n4\n(>300 mA cm\n−2\n). For the long-term stability test, the anolyte was replaced with 2.0 ml min\n−1\nof deionized water, while everything else was conducted with the same parameters.\nAll cell resistance was measured by potentiostatic electrochemical impedance spectroscopy and all the whole-cell voltage was reported without any\niR\ncompensation except for Supplementary Fig.\n4\n.\nMiddle-layer gas and liquid analysis\nWater-displacement measurement was used to measure the gaseous CO\n2\nflow rate (Supplementary Fig.\n7\n). CO\n2\n-saturated 0.01 M H\n2\nSO\n4\nwas used during the water-displacement measurement to measure the CO\n2\nbubble flow rate. It was pre-saturated with CO\n2\nto minimize the gas dissolution and the acid was used to further suppress the CO\n2\ngas solubility during the bubble flow rate measuring process. This water displacement showed high measurement accuracy.\nTo avoid introducing any CO\n2\ncontamination from external sources into our PSE layer, the deionized water flow we used to push out the captured CO\n2\ngas was pre-saturated with Ar but not CO\n2\n. As a result, a fraction of captured CO\n2\nwill be dissolved into our deionized water stream, which needs to be titrated (Supplementary Figs.\n5\nand\n6\n). In practical carbon-capture applications, we can always recycle the deionized water flow so that captured CO\n2\nwill be continuously pushed out in its gas phase after the stream is saturated. The middle-layer output stream containing dissolved CO\n2\nwas collected directly in 200–500 µl of 1 M NaOH. By collecting it into the alkaline solution, the loss of dissolved CO\n2\nto air was minimized and a full range of titration could be conducted. 4 ml of this collected liquid was then titrated using 0.1 M HCl and pH meter (Orion Star A111). The volume difference between two equivalence points on the titration curve determines how many moles of carbonate species exist inside the liquid samples. The dissolved carbon dioxide concentration was then calculated as:\n$${Q}_{1}=\\frac{\\Delta V\\times {C}_{1}\\times 24.4\\,({\\rm{l}}\\,{{\\rm{m}}{\\rm{o}}{\\rm{l}}}^{-1})}{V}\\times q$$\nin which\nQ\n1\nis the CO\n2\nflow rate equivalent to dissolved carbon concentration, Δ\nV\nis the volume of HCl between two equivalence points on the titration curve,\nC\n1\nis the concentration of the HCl solution used, 24.4 (l mol\n−1\n) is the molar volume of an ideal gas at 1 atmosphere of pressure and room temperature,\nV\nis the volume of the sample titrated (minus the added alkaline volume) and\nq\nis the flow rate of the collected liquid output.\nThe partial current density for a given gas product was calculated as:\n$${j}_{i}=\\frac{{Q}_{1}+{Q}_{2}}{24.4\\,({\\rm{l}}\\,{{\\rm{m}}{\\rm{o}}{\\rm{l}}}^{-1})}\\times {n}_{i}F\\times {({\\rm{e}}{\\rm{l}}{\\rm{e}}{\\rm{c}}{\\rm{t}}{\\rm{r}}{\\rm{o}}{\\rm{d}}{\\rm{e}}{\\rm{a}}{\\rm{r}}{\\rm{e}}{\\rm{a}})}^{-1}$$\nin which\nQ\n1\nand\nQ\n2\nis the volumetric flow rate of liquid and gaseous CO\n2\ndetermined by titration and water-displacement methods, respectively,\nn\ni\nis the number of electrons involved, which is 2 for FE\ncarbonate\n, and\nF\nis the Faradaic constant."
            }
        ]
    },
    {
        "conversation": [
            {
                "input": "How to synthesize Synthesis of Rh@MEL materials?",
                "output": "In a paper with doi: 10.1038_s41586-024-07342-y, Synthesis of Rh@MEL materials\nThe encapsulation of Rh within MEL zeolitic channels has never been reported previously, to our knowledge, and the syntheses of our new Rh@MEL materials were modified from the precedent one-pot hydrothermal crystallization recipe, in which encapsulation of Pt and Rh into the MFI channels was successfully achieved\n26\n,\n27\n. In the representative synthesis of the\n0.17Rh@MEL\n, a gel solution was prepared by dissolving 0.030 g of KOH (0.5 mmol) in 2.32 ml of deionized H\n2\nO and then mixing with 3.880 g of tetrabutylammonium hydroxide (6.0 mmol) and 4.120 g of tetraethyl orthosilicate (19.8 mmol). A metal precursor solution was prepared by dissolving 0.0045 g of Rh(III) chloride hydrate (0.017 mmol) and 100 μl of ethylenediamine in 100 μl of deionized H\n2\nO. This metal precursor was added dropwise into the gel solution with vigorous stirring. The gel solution was then hydrolysed at 30 °C for 10 h with stirring (500 r.p.m.). The molar composition of the obtained gel was 66.7 (K\n2\nO):5,282.6 (SiO\n2\n):1,600.8 (TBAOH): 6,8921.1 (H\n2\nO):4.0 (Rh):400.2 (NH\n2\nCH\n2\nCH\n2\nNH\n2\n). The resultant yellow solution was transferred into a 50-ml Teflon-lined stainless autoclave and heated at 130 °C for 24 h under static conditions. Following the hydrothermal crystallization, the solid product was isolated by centrifugation and sequentially washed with deionized water and ethanol. Subsequently, it was dried at 80 °C for 12 h in ambient air. The obtained solid sample was further calcined in static air at 560 °C for 5 h and then reduced under a flow of H\n2\n/Ar mixture at 600 °C for 2 h. The as-prepared sample was denoted\n0.17Rh@MEL\n.\nSynthesis of Rh\nOD\n@MEL materials\nA CO pretreatment was subsequently conducted to disrupt Rh clusters into isolated atoms and thus generate the atomically dispersed Rh sites on the original\n0.17Rh@MEL\nsample. For details, the\n0.17Rh@MEL\nsample was loaded into quartz tubes and subjected to heating under a continuous flow of CO (0.5 MPa) at 90 °C for 2 h. The Rh loading in the resulting\n0.17Rh\nOD\n@MEL\nsamples was determined by inductively coupled plasma optical emission spectroscopy (ICP-OES) analysis. The syntheses of\n0.05Rh\nOD\n@MEL\nand\n0.33Rh\nOD\n@MEL\nwere succeeded under identical conditions, except using different amounts of Rh(III) chloride hydrate (0.0012 g and 0.0092 g, respectively) within the previously mentioned synthesis procedure.\nMaterial"
            }
        ]
    },
    {
        "conversation": [
            {
                "input": "How to synthesize Pt/γ-Mo?",
