Repository: aobozhang2025/parser

File: test/summarized_catalysts.json (part 4 of 8)
[
                "output": "In a paper with doi: 10.1038_s41586-024-08483-w, Methods\nSynthesis of γ-Mo\n2\nN\nγ-Mo\n2\nN was synthesized using a temperature-programmed nitridation technique. Ammonium molybdate tetrahydrate ((NH\n4\n)\n6\nMo\n7\nO\n24\n·4H\n2\nO) powder (10 g) was calcined in a muffle furnace at 500 °C for 10 h to synthesize MoO\n3\n. Subsequently, 2 g of untreated MoO\n3\npowder was nitridated in pure ammonia flow (200 ml min\n−1\n) by the following temperature-programmed procedure: heated from room temperature to 350 °C at a rate of 10 °C min\n−1\n, then to 450 °C at 0.5 °C min\n−1\nand finally to 785 °C at 2 °C min\n−1\n. The sample was held at 785 °C for an additional 4 h. The sample was then cooled down to room temperature and subjected to passivation using 0.5% O\n2\n/Ar (60 ml min\n−1\n) as the passivation gas overnight to yield the γ-Mo\n2\nN powder.\nSynthesis of La and other metal modified γ-Mo\n2\nNs\nLa\n2\nO\n3\n(45.3 mg, 2 wt% La) or an adequate amount of other metal oxides or metal salts (Y\n2\nO\n3\n, Pr\n2\nO\n3\n, Ho\n2\nO\n3\n, CsNO\n3\n, Ca(NO\n3\n)\n2\nand Sr(NO\n3\n)\n2\n) and 2 g MoO\n3\npowders were mechanically mixed and calcined in a muffle furnace at 500 °C for 10 h to obtain the La\n2\nO\n3\n(or other metal oxides)-loaded MoO\n3\nprecursor, which was subsequently subjected to nitridation using the same temperature-programmed nitridation method as for γ-Mo\n2\nN.\nSynthesis of α-MoC\nα-MoC was synthesized through a two-step temperature-programmed nitridation–carburization approach. Initially, 1 g of MoO\n3\npowder was heated in pure ammonia (160 ml min\n−1\n) from room temperature to 700 °C at a rate of 5 °C min\n−1\nand maintained at 700 °C for 2 h. After the nitridation process, the sample was cooled down to room temperature, then heated in 20% CH\n4\n/80% H\n2\n(160 ml min\n−1\n) to 700 °C at 5 °C min\n−1\nand held at 700 °C for 2 h. The sample was then cooled down to room temperature and subsequently subjected to passivation using 0.5% O\n2\n/Ar as the passivation gas overnight to obtain the α-MoC powder.\nSynthesis of Pt/γ-Mo\n2\nN, Pt/M-Mo\n2\nN and Pt/α-MoC\nA total of 400 mg of passivated γ-Mo\n2\nN (or M-Mo\n2\nN, α-MoC, where M = La, Pr, Y, Ho, Cs, Ca, Sr) powder was introduced into 15 ml of H\n2\nPtCl\n6\nsolution of appropriate concentration and stirred in pure argon atmosphere for 1 h. The suspension was subsequently evaporated at 30–35 °C to yield the corresponding Pt/γ-Mo\n2\nN (or Pt/M-Mo\n2\nN, Pt/α-MoC) catalyst. The Pt/γ-Mo\n2\nN and Pt/M-Mo\n2\nN catalysts were reduced at 350 °C for 2 h under 10% H\n2\n/90% Ar, and the Pt/α-MoC catalysts were reduced at 590 °C for 2 h under 15% CH\n4\n/85% H\n2\nbefore catalytic evaluation or characterizations.\nSynthesis of Pt/SiO\n2\ncatalyst\nThe reference Pt/SiO\n2\ncatalyst was synthesized using the wetness impregnation method. H\n2\nPtCl\n6\nsolution (800 µl) of appropriate concentration was added to 1 g of hydrophilic SiO\n2\npowder. The mixture was stirred until dry and further dried in a vacuum oven at 60 °C overnight. The catalyst was reduced at 350 °C for 2 h under 10% H\n2\n/90% Ar before catalytic evaluation or characterizations.\nElemental analysis of catalysts\nInductively coupled plasma optical emission spectroscopy was used to determine the concentrations of metal elements in the sample series using a Prodigy 7 instrument. Before analysis, the samples were dissolved in aqua regia and allowed to stand overnight at room temperature.\nX-ray diffraction\nX-ray diffraction patterns were acquired on a PANalytical Powder X-ray diffractometer using a Cu-Kα radiation source at 40 kV and 40 mA. Before analysis, the samples were subjected to passivation to ensure stability under ambient conditions.\nNitrogen adsorption and desorption isotherms\nAnalyses were performed at −196 °C using an ASAP 2020 Accelerated Surface Area and Porosimetry System. The samples were pretreated under a dynamic vacuum for 12 h to eliminate guest molecules and adsorbed moisture. Passivation was performed before analysis to maintain stability in an air atmosphere.\nScanning transmission electron microscopy\nScanning transmission electron microscopy (STEM) characterization was conducted on an aberration-corrected Nion HERMES-100 microscope at an accelerating voltage of 60 kV with a convergence semi-angle of 32 mrad. The collection semi-angles for STEM-HAADF imaging and EELS chemical mapping were 75–210 mrad and 0–75 mrad, respectively. The energy dispersion of EELS was set to 0.39 eV per channel or 0.89 eV per channel. As the low-dispersion settings have an inevitable nonlinearity of the energy dispersion at the two ends of the spectrometer prism, the onsets of the La L\n3\nedges were shifted to 832 eV to correct the slight offsets of the absolute energy-loss values. The EELS spectra shown in Fig.\n1\nand Supplementary Figs.\n12\nand\n13\nwere normalized by integrating the signals within the energy-loss range of 800–820 eV. The EELS analyses of other elements were carried out in the same manner with La. The catalyst samples were embedded in resin and sectioned into approximately 30 nm slices using ultramicrotomy for STEM-EELS characterization. Moreover, a subset of STEM-HAADF images, EELS spectra and EDS spectra were obtained using aberration-corrected FEI Titan Cubed Themis G2 and JEOL GrandARM2 microscopes operating at 300 kV and 200 kV with the convergence semi-angles of 25 mrad and 32 mrad, respectively. For STEM-EDS analysis, the samples were prepared by depositing ethanol-sample suspensions onto grids coated with holey carbon film.\nX-ray photoelectron spectroscopy\nQuasi-in-situ X-ray photoelectron spectroscopy (XPS) spectra of various catalysts were measured on an Axis Supra X-ray photoelectron spectrometer (Kratos Analytical) using a monochromatized Al Kα radiation source. After activation or reaction, all catalysts were transferred to the measurement chamber without exposure to air. XPS with tunable photon energy for Pt/γ-Mo\n2\nN and Pt/La-Mo\n2\nN catalysts were acquired at beamline BL02B01 at the Shanghai Synchrotron Radiation Facility (SSRF). The activated samples were transferred to the chamber under the protection of Ar in a glove bag. For XPS measurements at SSRF, the typical X-ray spot size is about 120 μm (H) × 15 μm (V) and the incident angle is 15°, giving an elongated X-ray beam projection of around 460 μm (H) × 15 μm (V) on the sample. All these XPS spectra were processed using CasaXPS software.\nX-ray absorption spectroscopy\nPt L\n3\n-edge X-ray absorption spectroscopy (XAS) spectra were measured at the beamline 1W1B of the Beijing Synchrotron Radiation Facility, which operates at 2.5 GeV with a current of 250 mA, and beamline BL14W1 SSRF, which operates at 3.5 GeV with a current of 350 mA. An Si(111) double crystal monochromator was used. The data were acquired in fluorescence mode using Lytle or a 19-element Ge solid-state detector as detectors. The samples were sealed in Kapton films under an argon atmosphere following activation and transferred to a glove box without air exposure. The XAS data were processed and analysed using the Demeter software package\n36\n.\nRaman spectroscopy\nRaman experiments were performed on a Horiba JY HR800 Raman spectrometer, whereas in situ and quasi-in-situ experiments were conducted using a Horiba LabRAM HR Raman spectrometer. The excitation laser wavelength was 532 nm.\nAfter a 36-h methanol-reforming reaction (150 mg catalysts, 200 °C, 5 bar, methanol/H\n2\nO = 1/3 (mol), weight-hourly space velocity of MeOH (WHSV\nMeOH\n) = 12.87 h\n−1\n), an accelerated-deactivation experiment (water treatment experiment) by feeding pure water vapour (200 °C, WHSV\nwater\n= 21.72 h\n−1\n, 350 kPa) into the reactor containing 1Pt/α-MoC, 1Pt/γ-Mo\n2\nN or 1Pt/2La-Mo\n2\nN catalyst for 12 h. The catalysts at fresh state (state i), and those after 36-h methanol-reforming reaction (state ii) and then the 12-h water treatment (state iii) were transferred into a Raman chamber without air exposure (by a glove box) for measurement (Fig.\n3b\n).\nFor in situ experiments (results shown in Supplementary Fig.\n31\n), the samples were reduced in a Raman chamber first in 10% H\n2\n/90% Ar at 350 °C for 2 h, then cooled down to room temperature. After heating to 200 °C in Ar with a heating rate of 10 °C min\n−1\n, the methanol–water vapour mixture was introduced into the chamber and the Raman spectra were measured at the same time. The products were simultaneously analysed with Agilent 990 Micro Gas Chromatography (Supplementary Fig.\n31\n).\nTemperature-programmed surface reaction and temperature-programmed desorption experiments\nThe desorption behaviours of methanol on the catalysts were examined by the temperature-programmed desorption-mass spectroscopy technique. Before the reaction, γ-Mo\n2\nN, Pt/γ-Mo\n2\nN and Pt/SiO\n2\ncatalysts were reduced in 10% H\n2\n/90% Ar at 350 °C for 2 h with a heating rate of 10 °C min\n−1\n. Then the system was purged by Ar flow (30 ml min\n−1\n). After that, saturated methanol vapour was introduced into the system from a bubbler that was maintained at 30 °C by 30 ml min\n−1\nAr flow until saturation adsorption. Then, the system was further purged by Ar flow until no signal of physisorbed methanol (\nm\n/\nz\n= 31) could be detected. Signals for H\n2\n(\nm\n/\nz\n= 2), CH\n4\n(\nm\n/\nz\n= 16), H\n2\nO (\nm\n/\nz\n= 18), CO (\nm\n/\nz\n= 28), CH\n3\nOH (\nm\n/\nz\n= 31), Ar (\nm\n/\nz\n= 40) and CO\n2\n(\nm\n/\nz\n= 44) were recorded using a Pfeiffer Vacuum OMNIstar mass spectrometer.\nThe methanol–water temperature-programmed surface reaction experiments use a similar experimental procedure as CH\n3\nOH temperature-programmed desorption, except for the adsorption stage. The water-to-methanol molar ratio in the liquid phase was maintained at 5:1 to ensure that the partial pressure of water was slightly higher than that of methanol in the gas phase at 30 °C.\nTransient kinetic analysis\nWater TKA experiments were conducted using α-MoC, γ-Mo\n2\nN and 2M-Mo\n2\nN (M = La, Pr, Cs, and Sr) catalysts at 100 °C. TKA setup is equipped with a dual-channel tube furnace with a reactor tube and a bypassing tube, and an online mass spectrometer system\n9\n. A four-way valve with an air actuator allowed for the switching of reaction gases between the reaction tube and the bypass tube. The reactor tube was loaded with 20 mg of passivated catalyst, whereas the bypass tube was not. After reduction, the TKA experimental procedures were started. First, 10 ml min\n−1\nAr was switched into the reactor to protect the catalyst, then 10 ml min\n−1\nreactant gas mixture (H\n2\nO:Ne:Ar = 1:4:75) was prepared in flow-controlled manifolds and detected by the mass spectrometer until the signals were stabilized. The water was introduced into the system by 2 ml min\n−1\nAr passing through the water bath at 303 K. Second, after the signals of reactant gas stabilized, the downstream four-way valve was switched, and the outflow from the reactor tube was detected by the mass spectrometer. Third, a switch from 10 ml min\n−1\nAr to 10 ml min\n−1\nH\n2\nO:Ne:Ar = 1:4:75 was performed quickly without any pressure fluctuation, and the transient signals were recorded by an online mass spectrometer. Finally, after 20 min, the 10 ml min\n−1\nreactant gas was switched back to 10 ml min\n−1\nAr. Until the signals stabilized, the water TKA experiments were repeated (Fig.\n3d\n).\nIn the experiments, when the fresh catalyst initially contacts with water, it undergoes both reversible and irreversible adsorption processes. For the irreversible adsorption part, a fraction of the water molecules dissociate, producing hydrogen in the effluent, and hydroxyls on the surface of the catalyst\n37\n. In the subsequent second water TKA experiment, as the catalyst interacts with water for the second instance, merely reversible adsorption happens, and no obvious production of hydrogen is observed. By subtracting the water signal (\nm\n/\nz\n= 18) of the first round of TKA experiments from that of the second TKA experiment, the amount of irreversible water adsorption under this specific reaction condition can be obtained (Fig.\n3e\n). By calibrating the signal of H\n2\n(\nm\n/\nz\n= 2) and H\n2\nO (\nm\n/\nz\n= 18) relative to Ar (\nm\n/\nz\n= 40), the production of hydrogen produced and the irreversible adsorption of water can be estimated (the results are shown in Fig.\n3f\n).\nTheoretical calculations\nAll calculations were executed within the density functional theory (DFT) framework using the Vienna ab initio simulation package (refs.\n37\n,\n38\n). The projector-augmented wave method was used to describe the interaction between the ions and electrons. Electron–electron exchange and correlation interactions were characterized using the Perdew–Burke–Ernzerhof functional within the generalized gradient approximation\n39\n. A plane-wave basis set with a cutoff energy of 400 eV and Gaussian electron smearing with a sigma of 0.02 eV was used to ensure accurate energies. The structures were relaxed using either the conjugate gradient algorithm or the quasi-Newton scheme until forces on all unfixed atoms were less than 0.01 eV Å\n−1\n.\nThe γ-Mo\n2\nN unit cell in\nFm3m\ncrystallographic symmetry was used. The calculated lattice parameters (4.17 Å) closely matched the experimental data (4.16 Å). A six-atom-layer slab modelled the γ-Mo\n2\nN (111) surface. Vacuum thickness was set to 15 Å to separate the slab in the\nz\ndirections, which was sufficient to avoid electronic coupling between adjacent slabs in test calculations. During geometry optimization, atoms in the bottom two layers were fixed as those in the bulk structure, whereas atoms in the four upper surface layers and the adsorbate were relaxed. For the methanol-reforming mechanism calculation, γ-Mo\n2\nN (111), Pt\n1\n/γ-Mo\n2\nN (111) and Pt (111) with 2 × 2 supercells were chosen, using (3 × 3 × 1) Monkhorst-Pack k-point sampling. For LaO\nx\nadsorption on γ-Mo\n2\nN (111), a six-layer 4 × 4 supercell slab model was used. The DFT + U method was applied to the\nf\norbitals of La, with a validated\nU\neff\nvalue of 7 eV for La from previous work on La\n2\nO\n3\n(ref.\n40\n).\nThe energy profile of the reaction routes was described starting from CH\n3\nOH and H\n2\nO molecules. The energy profile of the intermediate relative to CH\n3\nOH and H\n2\nO and the clean catalyst slab model was defined as\nE\nbinding\n=\nE\n(adsorbates/slab) −\nE\n(CH\n3\nOH) −\nE\n(H\n2\nO) −\nE\n(slab), where\nE\n(slab),\nE\n(CH\n3\nOH),\nE\n(H\n2\nO) and\nE\n(adsorbate/slab) represent the optimized clean slab, free CH\n3\nOH, H\n2\nO and relaxed adsorbates–slab complex energies, respectively. The activation barriers for elementary steps were calculated using the climbing image nudged elastic band (CI-NEB) method\n41\n.\nFurthermore, the product adsorption energy was defined as\nE\nads\n=\nE\n(product/slab) −\nE\n(product) −\nE\n(slab), where\nE\n(slab),\nE\n(product) and\nE\n(product/slab) represent the optimized clean slab, free product molecule and relaxed product–slab complex energies, respectively. According to the aforementioned definition, a negative value signifies an exothermic process, whereas positive values indicate endothermic processes. The Perdew–Burke–Ernzerhof functionals were combined with D3 dispersion corrections to account for dispersion force fields\n37\n. Furthermore, vibrational frequencies were used to compute the zero-point energies of adsorbate intermediates and free molecules. Note that the energies of all configurations presented in this work include corrections for dispersion (D3) and zero-point energy."
            }
        ]
    },
    {
        "conversation": [
            {
                "input": "How to synthesize Pt/CeAl08?",
                "output": "In a paper with doi: 10.1038_s41586-025-08684-x, synthesis of 5 wt% ceria/alumina sample. Commercial samples with nominal 8% and 50% ceria supported on gamma alumina were supplied by BASF. Commercial sample with about 25 wt% ceria–zirconia on alumina (zirconia to ceria weight ratio approximately 60:40) was supplied by BASF. Commercial pure gamma alumina powder with surface area about 180 m\n2\ng\n−1\nwas supplied by BASF.\nPolyhedral ceria nanoparticles were prepared by decomposing cerium nitrate in the muffle furnace at 650 °C (referred to as standard ceria nanoparticles).\nTo prepare the loadings of Rh on supports of 0.1 wt% and 0.5 wt%, the desired amount of Rh precursor (rhodium nitrate hydrate; Sigma) was dissolved in the minimum amount of water (total volume approximately equivalent to the pore of support) and added with a micropipette to the desired amount of sample while continuously stirring with the spatula to ensure uniformity. The obtained powder was dried under N\n2\nflow at 80 °C and then calcined at 600 °C for 1 h in a normal muffle furnace with a ramp rate of 5 °C min\n−1\n. The as-prepared Rh-containing catalysts were pressed, crushed and sieved to 60–80 mesh.\nThe analogous synthesis method was used to prepare the desired amounts of Pt on supports: platinum tetramine nitrate (from Sigma) was used as a Pt precursor.\nCatalytic experiments\nCatalytic experiments were conducted in a plug-flow reactor system with powder samples (120 mg, 60–80 mesh) loaded in a quartz tube, using a synthetic gas mixture containing 460 ppm of NO and 1,750 ppm of CO balanced with N\n2\nat a flow rate of 300 sccm (corresponding to gas hourly space velocity (GHSV) 150 l (g h)\n−1\n) in the presence of 2.6% water vapour. CO oxidation experiments were performed in the presence of 620 ppm CO, 14% O\n2\nand 2.6% H\n2\nO balanced with nitrogen. All of the gas lines were heated to more than 100 °C. Concentrations of reactants and products were measured by an online MKS MultiGas 2030 FTIR Gas Analyzer with a gas cell maintained at 191 °C. Two four-way valves were used for gas switching between the reactor and the bypass. The heating rate was 4 K min\n−1\n.\nWe performed hydrothermal ageing with oxygen (HTA) at the desired temperature for 5 h (unless noted otherwise in the text) in a flow reactor with GHSV ≈ 150 l (g h)\n−1\n. The gas mix, used for HTA, contained air and 10% H\n2\nO.\nWe performed reactive HTA treatment at the desired temperature in the presence of CO, NO, nitrogen and 10% H\n2\nO with GHSV ≈ 150 l (g h)\n−1\nfor 5 h (unless noted otherwise in the text).\nWe conducted CO and NO oxidation on 1 wt% Pt/CeAl08 using a gas mixture of about 250 ppm NO, about 650 ppm CO, 10% O\n2\n, about 3% H\n2\nO, balanced with N\n2\nat GHSV ≈ 150 l (g h)\n−1\n. Treatments were performed at GHSV ≈ 150 l (g h)\n−1\nwith a fresh catalyst for 1 h. Reactive HTA treatment at 800 °C was with 450 ppm NO, 2,000 ppm CO and 10% H\n2\nO. HTA treatment at 800 °C was with 10% O\n2\n/10% H\n2\nO/N\n2\n. A light-off curve was also obtained after exposing the catalyst to reducing treatment with CO at 375 °C (for 30 min), as it was previously shown to improve the CO oxidation reactivity of Pt/ceria catalysts. CO oxidation activity was the best for reactive-treated sample. NO oxidation activity was the best for reactive-treated sample.\nWe performed N\n2\nO reduction by CO activity of the 0.5 wt% Rh/CeAl08 sample after reactive HTA (800 °C) and HTA (800 °C) for 1 h for either high-temperature treatment. Concentrations: 500 ppm N\n2\nO, about 2,000 ppm CO, about 3% H\n2\nO, balanced with N\n2\n. GHSV ≈ 150 l (g h)\n−1\n."
            }
        ]
    },
    {
        "conversation": [
            {
                "input": "How to synthesize and?",
                "output": "In a paper with doi: 10.1038_s41929-018-0146-x, synthesis of these materials often require tedious procedures and lack appropriate interactions between the metal atoms and supports. Here, we report a simple and practical strategy to access the large-scale synthesis of single-atom catalysts via direct atoms emitting from bulk metals, and the subsequent trapping on nitrogen-rich porous carbon with the assistance of ammonia. First, the ammonia coordinates with the copper atoms to form volatile Cu(NH\n3\n)\nx\nspecies based on the strong Lewis acid–base interaction. Then, following transportation under an ammonia atmosphere, the Cu(NH\n3\n)\nx\nspecies are trapped by the defects on the nitrogen-rich carbon support, forming the isolated copper sites. This strategy is readily scalable and has been confirmed as feasible for producing functional single-atom catalysts at industrial levels.\nYou have full access to this article via\nTsinghua University\n.\nDownload PDF\nSimilar content being viewed by others\nAbrading bulk metal into single atoms\nArticle\n10 February 2022\nSynthesis of ultrahigh-metal-density single-atom catalysts via metal sulfide-mediated atomic trapping\nArticle\n15 July 2024\nSite-specific electrodeposition enables self-terminating growth of atomically dispersed metal catalysts\nArticle\nOpen access\n11 September 2020\nMain\nSingle-atom catalysts (SACs) with maximum atom utilization efficiency and unique size quantum effects\n1\nexhibit superior activity and selectivity towards hydrogenation reactions\n2\n,\n3\n, CO oxidation\n4\n,\n5\n, methane conversion\n6\n,\n7\n, oxygen reduction\n8\n,\n9\n,\n10\n,\n11\nand other important reactions\n12\n,\n13\n,\n14\n,\n15\n,\n16\n. Various synthetic strategies, including physical and chemical approaches, have emerged in recent years as enabling platforms to access SACs. The physical methods, such as mass-selected soft-landing\n17\nand atomic layer deposition\n3\n,\n18\n, suffer from low yields and high costs that are not favourable for large-scale production. The chemical routes involve tedious synthetic processes, including the adsorption of metal precursors, followed by reduction and stabilization on defect-rich supports\n19\n,\n20\n,\n21\n. The reported chemical synthesis routes are also relatively difficult to scale up because of the complex operating steps and sensitive conditions. Furthermore, under a high reactive temperature, aggregation and sintering of small nanoparticles and single atoms on the support is inevitable to some extent, which greatly hinders the practical applications of SACs. Therefore, the development of a practical and straightforward strategy for the synthesis of SACs with high thermal/chemical stability and ease of mass production is particularly attractive in the field.\nIn a recent interesting and pioneering example, Datye and co-workers described the preparation of platinum single atoms supported on CeO\n2\nby thermal diffusion from platinum nanoparticles\n4\n,\n22\n. In contrast with the synthesis of SACs from nanoparticles, studies of the direct fabrication of SACs from cheap and readily available bulk metal materials have rarely been reported.\nHere, we describe a facile gas-migration strategy to directly transform bulk materials into single atoms onto a support with great potential for large-scale production. A schematic of the reaction is shown in Fig.\n1a\n: copper foam and zeolitic imidazolate framework-8 (ZIF-8) were placed separately in a porcelain boat. The formation mechanism of copper single atoms supported on nitrogen-doped carbon (Cu-SAs/N-C) is proposed in Fig.\n1b\n. First, the ZIF-8 was subjected to a pyrolysis process under an argon atmosphere at 1,173 K, forming pyrolysed ZIF-8 with empty zinc nodes and abundant defect sites. Under an ammonia atmosphere, ammonia molecules haul the surface copper atoms out of copper foam to form volatile Cu(NH\n3\n)\nx\nspecies based on strong Lewis acid–base interactions. Then, the Cu(NH\n3\n)\nx\nspecies were trapped by the defects of the nitrogen-rich carbon support, generating the isolated Cu-SAs/N-C catalysts. In addition, a series of M-SAs/N-C (M = Co or Ni) could be fabricated using this gas-migration method, demonstrating its generality to access a variety of functional SACs.\nFig. 1: Schematic of the preparation of Cu-SAs/N-C.\na\n, Apparatus diagram.\nb\n, Proposed reaction mechanism.\nFull size image\nResults\nSynthesis and structural"
            }
        ]
    },
    {
        "conversation": [
            {
                "input": "How to synthesize Methods?",
                "output": "In a paper with doi: 10.1038_s41929-018-0192-4, Methods\nSynthesis and pretreatment\nThe 0.0025% SAC was prepared by wet impregnation. The MgAl\n2\nO\n4\nsupport (Puralox MG 28, Sasol) was calcined at 500 °C for 4 h before impregnation. Deionized water (20 ml) was added to a Pyrex bottle and the pH was adjusted with nitric acid to 2.8. The Ir nitrate precursor (8.7 wt% Ir, Furuya Metal Co.) was added into the pH-adjusted solution. The MgAl\n2\nO\n4\nsupport was then added into the solution while stirring. The final pH of the solution was 9.5. The nominal Ir weight loading was 0.0025%. After 12 h of stirring, the solution was filtered out and the solid sample was dried in air for 24 h at room temperature. The sample was then dried at 80 °C and 100 °C before calcination at 500 °C for 4 h. The Ir in the solution after filtration was measured by inductively coupled plasma atomic emission spectroscopy and no Ir was detected. The 1% Ir/MgAl\n2\nO\n4\nsamples were synthesized by incipient impregnation. The proper amount of Ir nitrate precursor was added to the MgAl\n2\nO\n4\nsupport (Puralox MG30, Sasol) drop by drop, and the sample was then dried at 80 °C and 100 °C (at 0.5 °C min\n−1\n) for 4 h respectively. The dried sample was then calcined at 500 °C in air for 4 h. The 0.2% Ir/MgA\n2\nO\n4\nNP sample was prepared by wet impregnation. The proper amount of Ir(CO)\n2\n(acac) (Sigma Aldrich) precursor was dissolved in 8 ml of toluene (Sigma Aldrich) in a 20 ml vial while flowing N\n2\nat room temperature. Then the dissolved Ir(CO)\n2\n(acac) toluene solution was injected into another vial containing 5 g MgAl\n2\nO\n4\n(Puralox MG 28, Sasol) under N\n2\nflow. The sample was then dried under N\n2\nflow at room temperature overnight to evaporate the toluene. No calcination was performed on this catalyst. The CO and acac ligands were removed in situ by treatment in H\n2\nat 500 °C, which led to the formation of 1 nm NPs as detailed in the Results.\nAll of the in situ"
            }
        ]
    },
    {
        "conversation": [
            {
                "input": "How to synthesize Methods?",
                "output": "In a paper with doi: 10.1038_s41929-018-0203-5, Methods\nSynthesis of Co\n1\n/PCN\nIn a typical synthesis, g-C\n3\nN\n4\nprecursors were prepared through a typical thermal polymerization procedure. Typically, 10 g of urea (Sigma-Aldrich, ≥99% purity) was heated to 600 °C for 2 h in a muffle furnace, and then naturally cooled to room temperature to obtain the flavescent powders. The as-prepared g-C\n3\nN\n4\nwas sufficiently mixed with NaH\n2\nPO\n2\n·H\n2\nO (Sigma-Aldrich, ≥99% purity, 5:1) by grinding for 30 min, and heated at 300 °C for 2 h (2 °C min\n−1\n) in an Ar atmosphere to obtain PCN. To access Co\n1\n/PCN, 200 mg PCN was dispersed in 60 ml deionized water with sonication and transformed in an oil bath. Co(NO\n3\n)\n2\n(Sigma-Aldrich, ACS reagent, ≥98% purity) aqueous solution (2 mg ml\n−1\n) was dropped into the PCN (aqueous) and stirred at 70 °C for 6 h. The mixture was then dried and placed in a tube furnace and annealed at 400 °C for 2 h in an Ar atmosphere. Finally, the obtained compounds were ultrasonicated, washed several times and dried under vacuum overnight.\nMaterial"
            }
        ]
    },
    {
        "conversation": [
            {
                "input": "How to synthesize the?",
                "output": "In a paper with doi: 10.1038_s41929-019-0282-y, synthesis of denser ADNSCs using the old or traditional ion impregnation methods is limited; low concentrations of precursors in the chemical impregnation enable us to make a single atom or few clusters of the catalyst. However, the catalyst is sparse. By increasing the precursor concentrations, it will be denser but large NPs will form. One solution to this problem would be to pulverize the supports and the catalyst metals that are supposed to be on their surface to the nanoscale\n46\n. There should be numerous opportunities to design the supports as well as the loaded metal catalysts, but we emphasize that the supports and catalysts should be easy to manufacture and definitely be safe for handling by a worker who would prepare the catalytic layer. Moreover, such nanoscale catalysts should never be released to the environment during its lifetime. Finding a way to create highly dense ADNSCs will be a new frontier for practical catalysis. Resistance to fluctuations in temperature, CO and sulfur poisoning and constant mechanical jolting are other crucial parameters for catalysts that would be applied in the automotive industry.\nSteam reforming and other related methods involving water are simple, and treatments with low material or environmental costs have been shown to significantly improve the performance of the catalysts\n42\n,\n44\n,\n60\n,\n61\n,\n79\n. The detection of light atoms, such as H and O, will be the next great challenge in understanding the role of these species on catalysis, which is still difficult to determine using even state-of-art STEM and EXAFS measurements. However, there is no doubt that direct observation of such light elements would greatly advance our understanding of catalysis. Nuclear reaction analysis\n103\n, NMR, and advanced neutron diffraction techniques would play important roles in this regard.\nThe catalyst is usually visualized as remaining unchanged, in terms of its morphology, during the reaction; however, this would not be always true for nanocatalysts, as large-scale simulations of molecular dynamics and microkinetics modelling demonstrated\n104\n. They showed an interesting picture of the reaction of an Au\n20\nnanocluster on TiO\n2\n(110), in which an atom moves only a short distance from the cluster, captures CO for oxidation, and moves back to the cluster. Such detailed observations are currently limited to theoretical calculation and thus, a breakthrough in operand technique to visualize catalysis remains an issue for future analysis (Fig.\n1\n).\nSingle atoms and few-atom clusters are currently characterized by TEM and/or STM images and EXAFS to confirm the absence of metal–metal bonds. Since metal oxide supports are non-conductive, their STM observation needs a conductive material layer to be placed underneath the sample\n105\n. Applying advanced atomic force microscope (AFM) direct imaging to identify such single-atom or few-atom clusters seems promising\n106\n,\n107\n.\nThe intensity of the white line in X-ray absorption near edge structure (XANES) and XPS spectra are often used to discuss the chemical states of nanocatalysts, but there are well-known final state effects that cause inherent size-dependent binding energy shifts to higher binding energy in XPS. Similar changes are seen in XANES analysis\n108\n. XANES, XPS and FTIR are complementary and indirect methods to determine the chemical states; hence, DFT-based Bader charge analysis is employed to calculate the atomic charges, as seen in Table\n1\n. Determining the real atomic charge of nanocatalysts experimentally remains a challenging task to date.\nThe study of catalysts is reaching the cooperative stage at which it is not only the metal atoms deposited on supports that play a role as an active site; the supports themselves also play an important and collaborative role in catalysis. To design a good ADNSC, choosing a material that has a low Δ\nE\nVO\n(or reducible or modified non-reducible oxides) would be a good starting point because it would stabilize the atom-scale catalysts on their surface.\nThe challenge and opportunities lie in the exploration of methods that enable a high dispersity of such single atom or few-atom clusters with high density. Single-atom-layer catalysis will be the ultimate limit, and we are curious to know the extent of its density and the optimal coverage for CO oxidation because these factors will govern the reaction path. Thus far, there appears to be no such method of preparing a laterally large two-dimensional catalyst layer, in which a monolayer of metal cations partly or entirely cover the surface of the oxide support, without stacking a second layer. Wet chemistry has played an important role in the development of practical automotive catalysts for long time, although we may have to consider other industrially established and more artificially controllable deposition techniques, such as physical and chemical vapor deposition methods that are often employed for thin film fabrication with atomic-level accuracy. There will be many useful feedbacks as techniques of such two-dimensional, dense, mass-efficient single-atom-layer catalysis are established and will be linked to future automotive applications of ADNSCs."
            }
        ]
    },
    {
        "conversation": [
            {
                "input": "How to synthesize of?",
                "output": "In a paper with doi: 10.1038_s41929-019-0334-3, Catalyst preparation\nSupported Pt catalysts with different Pt loadings (0.05, 0.08, 0.2 and 0.5 wt%) were synthesized using the wet-impregnation method. The dried materials were then heat treated in a number of ways and tested for the chemoselective hydrogenation of 3-NS. For a typical catalyst preparation (2 g), the requisite amount of aqueous hydrogen hexachloroplatinic acid solution (9.6 mg Pt ml\n–1\n, assay 30.21% H\n2\nPtCl\n6\n, Johnson Matthey) was diluted to 16 ml using deionized water, and heated in an oil bath to 60 °C with vigorous stirring (800 r.p.m.) before the addition of the requisite amount of support (TiO\n2\n, Evonik P25). The temperature was subsequently increased to 95 °C for 16 h to dry the slurry in air. The resultant material was then ground thoroughly (referred to as the ‘fresh dried-only’ sample). A portion (500 mg) of the dried-only sample was either calcined in static air or reduced under a steady flow of 5% H\n2\n/Ar. Heat treatments were carried out at 450 °C for 4 h with a heating rate of 10 °C min\n−1\n. All of these materials were tested as catalysts without any further treatment unless stated otherwise.\nHydrogenation of 3-NS\nLiquid phase chemoselective hydrogenation of 3-NS was performed in a 50 ml round-bottomed glass Colaver reactor. In a typical reaction, 3-NS (0.2 ml), toluene (8 ml) and catalyst (50 mg) were charged in the reactor that was then purged with N\n2\nto remove traces of air before being immersed in an oil bath set at 40 °C. After purging the reactor three times with 3 bar H\n2\nwhile stirring, the reaction was commenced. After a pre-determined reaction time, the reactor was cooled to <5 °C using ice, after which aliquots of the reaction mixture were collected and centrifuged to remove the solid catalyst. The liquid reaction mixture (1 ml) was added to a gas chromatography vial together with a fixed amount of external standard\no\n-xylene (0.1 ml) for further quantitative analysis. The determination of the conversion was performed using a Varian 450-GC gas chromatograph equipped with a HP-5ms boiling-point column, a flame ionization detector and a CP8400 Autosampler. Conversion of the substrate and product selectivity were calculated using suitable calibration plots and response factors.\nCatalyst"
            }
        ]
    },
    {
        "conversation": [
            {
                "input": "How to synthesize the?",
                "output": "In a paper with doi: 10.1038_s41929-019-0368-6, synthesis of the Ru/TiO\n2\ncatalyst, RuCl\n3\n(0.03 mmol) was dissolved in deionized water (3 ml). The mixture was stirred for 1 h and then added dropwise to TiO\n2\n(0.24 g). In the wet-impregnation method for preparing the catalyst, the water volume used was larger than that needed to saturate the TiO\n2\nsurface, so a suspension liquid (Supplementary Fig.\n1\n) rather than a glue-like sample was formed. The formation of the suspension liquid allowed the mixtures to be stirred vigorously for 2 h and then the sample was dried overnight in an oven at 120 °C and subsequently reduced in H\n2\nat a flow rate of 20 ml min\n–1\nand a heating rate of 2 °C min\n–1\nto 400 °C, with the target temperature held for 3 h. The sample was subsequently cooled to room temperature and protected under N\n2\nfor 1 h prior to removal from the tube reactor for the catalytic reactions or other tests. The other ruthenium catalysts, including Ru/Al\n2\nO\n3\nand Ru/ZrO\n2\n, were synthesized according to similar recipes, except the support. RuCl\n3\n, Ru/C, TiO\n2\n, Al\n2\nO\n3\nand ZrO\n2\nwere purchased from Sigma-Aldrich.\nHigh-angle annular dark-field scanning transmission electron microscopy\nAn aberration-corrected JEOL ARM300 CF microscope operated at 300 kV in STEM mode was used for"
            }
        ]
    },
    {
        "conversation": [
            {
                "input": "How to synthesize Methods?",
                "output": "In a paper with doi: 10.1038_s41929-020-00546-1, Methods\nSynthesis of Co(acac)\n3\n@ZIF-8 precursors\nCo(acac)\n3\n@ZIF-8 precursors with different Co contents were synthesized by varying the Co(acac)\n3\namount against mIm in a certain volume of methanol during the ZIF-8 formation (mass ratios of Co(acac)\n3\n:mIm were 0.16, 0.32, 0.63 and 1.27). For Co(acac)\n3\n):mIm = 1.27, typically 3.94 g of mIm were dissolved in 100 ml of methanol with stirring in a flask. The other 100 ml of methanol contained 3.57 g of Zn(NO\n3\n)∙6H\n2\nO and 5 g of Co(acac)\n3\n. The two solutions were mixed in a flask, which was kept at 60 °C for 24 h for ZIF-8 crystal growth. The obtained precipitant was separated by centrifugation and thoroughly washed with methanol.\nSynthesis of Co(mIm)\n4\n@ZIF-8 precursors\nCo(acac)\n3\n@ZIF-8 (1.0 g) was ultrasonically redispersed in 50 ml of methanol with additional mIm (mass ratio of Co(acac)\n3\n@ZIF-8:mIm was 1). The dispersion was transferred into a 100 ml Teflon-lined autoclave and kept at 140 °C for 4 h. After cooling to room temperature, the product was separated by centrifugation and washed serval times with methanol and finally dried at 120 °C under vacuum overnight.\nSynthesis of Co catalysts\nThe Co(acac)\n3\n@ZIF-8 and Co(mIm)\n4\n@ZIF-8 powders were transferred to ceramic boats and placed in a tube furnace. The furnace was heated to 1,000 °C at a heating rate of 5 °C min\n−1\n, and then held at 1,000 °C for 1 h under an Ar environment before being naturally cooled to room temperature. The obtained materials were directly used without additional treatment.\nSynthesis of Fe catalyst\nThe Fe(mIm)–NC(1.0) catalyst was synthesized using the same method as that for the Co catalyst, and included ligand exchange with an Fe(acac)\n3\n:mIm mass ratio of 1.27.\nMaterial"
            }
        ]
    },
    {
        "conversation": [
            {
                "input": "How to synthesize Catalyst preparation?",
