Repository: aobozhang2025/parser

File: test/summarized_catalysts.json (part 5 of 8)
[
                "output": "In a paper with doi: 10.1038_s41929-021-00609-x, Catalyst preparation\nFor the synthesis of ZIF-8, 2.879 g of Zn(NO\n3\n)\n2\n·6H\n2\nO and 3.080 g of 2-methylimidazole were each dissolved in 75 ml methanol. Subsequently, the two solutions were mixed with vigorous stirring for 5 min at room temperature. Then, the as-obtained mixed solution was transferred to a sealed container and placed into a constant-temperature oven at 35 °C for 2 h. Finally, the as-obtained ZIF-8 was centrifuged, washed with methanol and dried at 80 °C for 12 h. For the synthesis of Fe/ZIF-8@PZM, 160 mg of bis(4-aminophenyl) ether and 80 mg of phosphonitrilic chloride trimer were dissolved in 50 ml methanol. Then, 200 mg of the as-obtained ZIF-8 was dispersed in 10 ml of methanol, followed by mixing homogeneously with 1 ml of 10 mg ml\n–1\nFe(NO\n3\n)\n3\n·9H\n2\nO methanol solution. This was added to the above solution with stirring for 10 min. Subsequently, a mixture of 4 ml triethylamine and 25 ml methanol was slowly added into the above suspension, followed by stirring at 40 °C for 4 h. Finally, the as-obtained Fe/ZIF-8@PZM was collected, washed and dried. ZIF-8@PZM was prepared with the same synthesis procedure as for Fe/ZIF-8@PZM except that Fe(NO\n3\n)\n3\n·9H\n2\nO was not added. Fe/ZIF-8 was prepared with the same synthesis procedure as for Fe/ZIF-8@PZM except that bis(4-aminophenyl) ether, phosphonitrilic chloride trimer and triethylamine were not added. The as-obtained powder of Fe/ZIF-8@PZM was placed in a quartz boat and then kept at 950 °C for 3 h in a tube furnace with a heating rate of 5 °C min\n–1\nunder a flowing nitrogen atmosphere. The same treatment conditions were used for the Fe/ZIF-8 and ZIF-8@PZM powder samples. When these samples cooled to room temperature, the as-obtained FeN\n3\nP-SAzyme, FeN\n4\n-SAzyme and NP-C samples were each collected, without any treatment, for further use."
            }
        ]
    },
    {
        "conversation": [
            {
                "input": "How to synthesize Catalyst preparation?",
                "output": "In a paper with doi: 10.1038_s41929-021-00621-1, Catalyst preparation\nAll the chemicals were purchased from Sigma-Aldrich and used without further purification. CeO\n2\nnanorods were prepared according to a procedure reported elsewhere\n35\n,\n36\n. The synthesis scheme is depicted in Supplementary Fig.\n1a\n. In brief, 25 g of NaOH (reagent grade ≥98%) was dissolved in 30 ml of demineralized water. A solution of 2.17 g of Ce(NO\n3\n)∙6H\n2\nO (99% purity) in 5 ml of demineralized water was prepared. Subsequently, the two solutions were poured together, and the obtained slurry was stirred at room temperature for 1 h. Next, the volume was increased to ~100 ml by adding demineralized water and the slurry was transferred into a 125 ml Teflon liner. This liner was then sealed in a stainless-steel autoclave, which was placed in an oven for 24 h at 100 °C. After cooling in a water bath, the obtained precipitate was washed with five cycles of centrifugation, decantation and redispersion until a pH of ~7–8 was obtained. The resulting solid was dried in a vacuum oven for 2 h at 80 °C and then calcined in air at 500 °C. Subsequently, a Pd wet impregnation of CeO\n2\nnanorods using Pd(NO\n3\n)∙2H\n2\nO as the Pd precursor was performed. An appropriate amount of Pd salt was dissolved in demineralized water (10 ml) and poured onto the calcined CeO\n2\npowder. The resulting mixture was vigorously stirred for 30 min at room temperature and then slowly heated to evaporate the water without boiling. The obtained solid was dried overnight at 110 °C and subsequently calcined in air at 300 °C. The calcined samples were denoted as 1PdRods and 5PdRods, depending on the intended Pd loading.\nThe FSP synthesis was performed using a commercial TETHIS NPS10 apparatus. The principal scheme of the synthesis set-up can be found in Supplementary Fig.\n1b\n. The precursor solution was prepared by dissolving Ce(acac)∙H\n2\nO (99.9% purity) and Pd(acac)\n2\n∙H\n2\nO (99% purity) salts (acac, acetylacetone) in glacial acetic acid (99.7% purity), which gave rise to a 0.1 M Ce precursor solution, and the Pd molarity was varied to target a particular Pd loading. To increase the solubility of the salts, the solution was heated slightly to ~50 °C and stirred for 0.5 h. The fully transparent solution was then transferred into the syringe of the FSP set-up. The solution was injected at a feed rate of 5 ml min\n−1\ninto the methane/oxygen flame (1.5 l min\n−1\nof methane and 3.0 l min\n−1\nof oxygen). An oxygen flow of 5.0 l min\n−1\nwas used for the dispersion of the solution, which gave rise to an overpressure at the nozzle of ~2.5 bar. On pyrolysis in the flame, the NPs were formed and deposited on the quartz fibre filter in the upper part of the set-up (Supplementary Fig.\n1\n). The powders collected from the filter were denoted as 1PdFSP and 5PdFSP, depending on the intended Pd loading."
            }
        ]
    },
    {
        "conversation": [
            {
                "input": "How to synthesize which?",
                "output": "In a paper with doi: 10.1038_s41929-021-00637-7, Catalyst preparation\nA solution of Zn(NO\n3\n)\n2\n·6H\n2\nO (5.58 g) in 150 ml methanol was added to a solution of 2-methylimidazole (6.16 g) in 150 ml methanol. After stirring at room temperature for 24 h, the obtained ZIF-8 precipitates were collected by centrifugation and dried in vacuum at 80 °C. Subsequently, the obtained ZIF-8 (600 mg) powder was dispersed in 100 ml methanol to which was added a methanol solution of iridium(\niv\n) chloride (1 mg ml\n−1\n, 7.08 ml). To this iridium-containing solution was added a mixture of 4,4′-sulfonyldiphenol (800 mg) and phosphonitrilic chloride trimer (375 mg) in 250 ml methanol. After vigorous stirring for 15 min, 3 ml triethylamine was added. The resulting mixture was stirred for 15 h, and the as-obtained ZIF-8/Ir@PZS precipitates were separated by centrifugation and dried in vacuum at 80 °C. The as-obtained ZIF-8/Ir@PZS was placed in a quartz boat and then maintained at 950 °C for 3 h in a tube furnace with a heating rate of 5 °C min\n−1\nunder a flowing argon atmosphere. After allowing it to cool to room temperature, the as-prepared sample of Ir-SA was collected and used without further treatment.\nXAFS data analysis details\nThe acquired EXAFS data were processed according to the standard procedure using the ATHENA module implemented in the IIRFFIT software packages. The EXAFS spectra were collected by subtracting the post-edge background from the overall absorption and then normalizing with respect to the edge-jump step. Then, the\nχ\n(\nk\n) data of the Ir L\n3\n-edge were Fourier transformed to real (R) space using a Hanning window (\ndk\n= 1.0 Å\n−1\n) to separate the EXAFS contributions from different coordination shells. To obtain the quantitative structural parameters around central atoms\n60\n, we performed least-squares curve parameter fitting by using the ARTEMIS module of the IIRFFIT software packages. The following EXAFS equation was used:\n$$\\begin{array}{l}\\chi \\left( k \\right) = \\mathop {\\sum}\\limits_j {\\frac{{N_jS_0^2F_j\\left( k \\right)}}{{k\\,R_j^2}}} \\exp \\left[ { - 2\\,k^2\\sigma _j^2} \\right]\\exp \\left[ {\\frac{{ - 2\\,R_j}}{{\\lambda \\left( k \\right)}}} \\right]\\\\ \\sin \\left[ {2k\\,R_j + \\phi _j\\left( k \\right)} \\right]\\end{array}$$\n(1)\nIn equation (\n1\n)\n\\(S_0^2\\)\nis the amplitude reduction factor,\nF\nj\n(\nk\n)\nis\nthe effective curved-wave backscattering amplitude,\nN\nj\nis the number of neighbours in the\nj\nth atomic shell,\nR\nj\nis the distance between the X-ray absorbing central atom and the atoms in the\nj\nth atomic shell (backscatterer),\nλ\nis the mean free path in Å,\nσ\nj\nis the Debye–Waller parameter of the\nj\nth atomic shell (variation of distances around the average\nR\nj\n) and\nϕ\nj\n(\nk\n) is the phase shift (including the phase shift for each shell and the total central atom phase shift). The functions\nF\nj\n(\nk\n),\nλ\nand\nϕ\nj\n(\nk\n) were calculated with the ab initio code FEFF8.2\n61\n.\nGeneral procedure for selective O–H carbenoid insertion\nIn a glovebox, diazo ester\n1X\n(0.10 mmol, 2.0 equiv.) and alcohol\n2Y\n(0.05 mmol, 1.0 equiv.) were added sequentially to a suspension of Ir-SA (0.50 mol%) in 1,2-dichloroethane (0.50 ml) in a two-dram vial. The reaction vial was sealed and stirred at 60 °C for 20 h. After cooling to room temperature, the volatiles were removed by rotary evaporation and the obtained crude mixture was purified by silica gel flash chromatography using petroleum ether and EtOAc as eluents. The molar ratio of products was determined by\n1\nH-NMR spectroscopy.\nComputational methods\nDFT calculations were conducted using the Vienna Ab initio Simulation Package with the revised Perdew–Burke–Ernzerhof\n62\nperforming the generalized gradient approximation. A 8 × 8 single-layer graphene with 15 Å vacuum space was built to describe the model of Ir-SA, where the Ir atom was stabilized by four N atoms and the surface was also doped with S and P atoms (Supplementary Fig.\n32a\n). A Monkhorst–Pack\nk\n-point 2 × 2 × 1 was used in all the calculations for Ir-SA. The reaction over Ir(ttp)COCl catalyst was calculated in a large supercell with a lattice of 20 × 20 × 20 Å\n3\nto avoid interactions in the periodic calculations, where a Monkhorst–Pack\nk\n-point 1 × 1 × 1 was used (Supplementary Fig.\n32b\n). Ir–porphyrin (Supplementary Fig.\n33a\n) was employed in DFT studies of the catalytic reaction using Ir(ttp)COCl (Supplementary Fig.\n33b\n) due to the large computational costs. The calculated adsorption energy of carbene (C\n6\nH\n5\nCCOOCH\n3\n) to these two structures displayed only a small difference (0.07 eV), which supports the reliability of the model constructed using Ir–porphyrin (Supplementary Table\n5\n). A 400 eV cut-off energy was set for the plane-wave basis set. Structure optimizations were performed with the convergence force of 0.05 eV Å\n−1\n, and all the transition states were obtained using the climbing image nudged elastic band method\n63\nwith the convergence force smaller than 0.1 eV Å\n−\n1\n.\nFree energy corrections\nFree energy corrections were conducted in this work to simulate the reaction conditions at 333 K (ref.\n64\n). Standard free energy corrections were performed by the equation:\n$${\\Delta}{{G = }}{\\Delta}{{E}}_{{\\mathrm{DFT}}} + {\\Delta}{{E}}_{{\\mathrm{ZPE}}} + {\\Delta}{{E}}_{\\mathrm{U}} - {{T}}{\\Delta}{{S}}$$\n(2)\nwhere Δ\nE\nDFT\nrefers to the electronic energy from DFT calculations. Δ\nE\nZPE\n, Δ\nE\nU\nand Δ\nS\nare the corrections for zero-point energy, inner energy and entropy, respectively. Only vibrational motion was considered for adsorbates on the surface of catalysts, while translational, rotational and vibrational motions were all considered for gas molecules. The detail of the correction, including adsorbates, transition states and gas molecules, is displayed in Supplementary Table\n6\n.\nData availability\nData relating to the"
            }
        ]
    },
    {
        "conversation": [
            {
                "input": "How to synthesize Pt/PS?",
                "output": "In a paper with doi: 10.1038_s41929-021-00680-4, Catalyst preparation\nThe initial experiments to investigate the role of atom-trapped Pt were performed with the commercial ceria (Solvay-Rhodia HS 5, also referred to as HSA ceria since it has a higher surface area than the ceria prepared by calcination of Ce(NO\n3\n)\n3\n, which was used for the Pd–Pt catalysts). To prepare engineered CeO\n2\n, tetraamineplatinum nitrate solution was impregnated onto CeO\n2\npowder by conventional wet impregnation, followed by drying at 120 °C for 12 h. The powder was then calcined at 800 °C for 10 h in flowing air. The obtained materials were denoted as 1Pt@CeO\n2\nand 3Pt@CeO\n2\n, corresponding to the Pt loadings of 1 and 3 wt.%, respectively. The high temperature treatment causes a drop in BET surface area, from 135 m\n2\ng\n−1\nfor the as-received ceria to 60 m\n2\ng\n−1\nfor the pure ceria (PS ceria), 78 m\n2\ng\n−1\nfor 1Pt@CeO\n2\nand 100 m\n2\ng\n−1\nfor the 3Pt@CeO\n2\nsample. The Pt interacts strongly with the ceria surface, pinning defect sites and slowing the rate of ceria sintering\n26\n,\n35\n.\nThe nucleation and growth of Pt on PS CeO\n2\nsupport (precalcined at 800 °C in air for 10 h) and the 1Pt@CeO\n2\n(subjected to a similar thermal treatment) helped identify the role of trapped Pt atoms during catalyst preparation. An appropriate amount of tetraamineplatinum nitrate (Pt(NH\n3\n)\n4\n(NO\n3\n)\n2\n) was added to each support followed by drying at 120 °C for 12 h and calcination at 500 °C for 4 h in air. The total Pt loading for each catalyst was 3 wt.% Pt and the samples were denoted as 3 wt.%Pt/PS ceria and 2Pt/1Pt@CeO\n2\n.\nFor the methane oxidation study, we used ceria powder prepared in the laboratory via decomposition of Ce(NO\n3\n)\n3\n, as described in our previous work\n26\n. This ceria powder has a BET surface area of 85 m\n2\ng\n−1\nas prepared. To prepare the engineered catalyst support, we used 2 wt.% Pt via impregnation, drying in air, calcination at 500 °C following by ageing in air at 800 °C for 10 h. This catalyst support is denoted as 2Pt@CeO\n2\n. Palladium nitrate (1.09 wt.% Pd) was deposited on the 2Pt@CeO\n2\nby wet impregnation, followed by drying at 120 °C for 12 h and calcining at 500 °C for 4 h in air. The catalyst was denoted as 1Pd/2Pt@CeO\n2\n. To provide a comparison, we also prepared two reference samples of 1Pd/CeO\n2\n(1.09 wt.%Pd) and (1Pd + 2Pt)/CeO\n2\ncontaining the same loading of metal as the 1Pd/2Pt@CeO\n2\n. For the reference (1Pd + 2Pt)/CeO\n2\ncatalyst (BET surface area 64 m\n2\ng\n−1\n), the palladium(II) nitrate solution was impregnated onto the CeO\n2\nfirst, then dried at 120 °C in air for 12 h. After calcination at 500 °C in air for 4 h, tetraamineplatinum nitrate (2 wt.% Pt) was impregnated onto the material progressively, followed by drying at 120 °C for 12 h in air and calcining at 500 °C for 4 h in air. The reference 1Pd/CeO\n2\n(1.09 wt.%Pd) sample was prepared by impregnating appropriate amount of palladium(II) nitrate solution onto the CeO\n2\n. Then, the sample was obtained after drying at 120 °C in air for 12 h and calcining at 500 °C in air for 4 h. The morphological properties of this set of catalysts are shown in Supplementary Table\n1\n.\nCatalyst"
            }
        ]
    },
    {
        "conversation": [
            {
                "input": "How to synthesize Pt/Mo?",
                "output": "In a paper with doi: 10.1038_s41929-021-00686-y, Methods\nSynthesis of Mo\n2\nTiAlC\n2\nand Mo\n2\nTiC\n2\nT\nx\nMXene\nA spark plasma sintering was employed to synthesize Mo\n2\nTiAlC\n2\n(MAX phase). In detail, commercial powders of molybdenum (Sigma Aldrich, 99%), titanium (325 mesh, 99%, Alfa Aesar), aluminium (325 mesh, 99.5%, Alfa Aesar) and graphite (7–11 μm, 99%, Alfa Aesar) were mixed with a molar ratio of Al/C/Ti/Mo of 1.1:1.9:1:2. The mixture was loaded into a graphite die coated with boron nitride. Next, the graphite die was transferred into a spark plasma sintering system (Fuji-211lx) where it was sintered at 1,450 °C for 60 minutes and subjected to a uniaxial pressure of 30 MPa. The synthesized Mo\n2\nTiAlC\n2\ndisk was then hand-pulverized in a synthetic sapphire mortar to pass through a 400-mesh screen. The Mo\n2\nTiAlC\n2\npowder was etched with HF (48%) at 55 °C for 72 hours. The as-obtained Mo\n2\nTiC\n2\nT\nx\nMXene was then washed with deionized water until the pH was approximately 5, followed by centrifugation at 8,900 r.p.m. The Mo\n2\nTiC\n2\nT\nx\nMXene powders were collected and then dried under vacuum at ambient temperature.\nSynthesis of Pt/Mo\n2\nTiC\n2\nT\nx\nTypically, 0.040 g of Pt(NH\n3\n)\n4\n(NO\n3\n)\n2\n(99.995%, Sigma Aldrich) was dissolved in 1 ml of deionized water (DI) to prepare a solution of 20 mg Pt per ml. Pt was loaded on Mo\n2\nTiC\n2\nT\nx\nsupports via incipient-wetness impregnation. Different Pt loadings were achieved by varying the volume of Pt solution used. After the impregnation of Pt, the materials were dried overnight in vacuum at ambient temperature. Fresh Pt/Mo\n2\nTiC\n2\nT\nx\nwas directly used for kinetics tests and other treatments. For reduced Pt/Mo\n2\nTiC\n2\nT\nx\n, the fresh Pt/Mo\n2\nTiC\n2\nT\nx\npowder was reduced at different temperatures in a tube furnace for at least 0.5 h under a flow of 5% H\n2\nbalanced by Ar.\nComposition and structure"
            }
        ]
    },
    {
        "conversation": [
            {
                "input": "How to synthesize the?",
                "output": "In a paper with doi: 10.1038_s41929-021-00700-3, Methods\nSynthesis of the support\nMg(NO\n3\n)\n2\n·6H\n2\nO (99.97% metals basis, Alfa Aesar) and Na\n2\nCO\n3\nwere purchased and used as received. Deionized water was further purified using a Merck Millipore Synergy Ultrapure Water System and had a resistivity of 18.2 MΩ cm at 25 °C. The well-defined single-crystalline MgO(111) nanosheets as the support were prepared according to a previously reported procedure\n28\n. A Na\n2\nCO\n3\naqueous solution (100 ml, 0.5 M) was rapidly added into 400 ml of a Mg(NO\n3\n)\n2\naqueous solution (0.125 M) under vigorous stirring at room temperature. After 10 min, the precipitation was collected via filtration, washed with deionized water and ethanol, and then dried under a reduced pressure. The yielded white powder was transferred into an alumina crucible and calcined at 500 °C (the ramping rate was controlled at 2 °C min\n–1\n) for 2 h under an air atmosphere. The MgO product was added into deionized water (1 mg ml\n–1\n) under stirring at room temperature. After 1 h, the product was collected via filtration and dried under a reduced pressure. the Mg(OH)\n2\nproduct was heated to 600 °C for 12 h under a high vacuum. During both the ramping and heating processes, the reactor was evacuated with pressure lower than 10\n–5\nmbar. The ramping rate was 1 °C min\n–1\n. The final product was collected and stored in an argon-filled glove box, denoted as MgO-NS and used as the support.\nSynthesis of Ir-based catalysts\n(Acetylacetonato)(1,5-cyclooctadiene)iridium(I) was purchased from Sigma-Aldrich and used as received. Pentane was dried using an MBraun solvent purification system (SPS 800), and stored in the presence of 4 Å molecule sieves in a glove box. Synthetic air and H\n2\nwere purified over activated 4 Å molecular sieves. All the experiments (support handling, material synthesis, storage and regular"
            }
        ]
    },
    {
        "conversation": [
            {
                "input": "How to synthesize Synthesis of CoPc/CNT?",
                "output": "In a paper with doi: 10.1038_s41929-021-00705-y, Synthesis of CoPc/CNT\nCoPc/CNT was synthesized following an analogous protocol reported in the literature\n73\n. CoPc (1 mg) was mixed with 30 mg of a multiwall CNT in 30 ml dimethylformamide solution and stirred for 24 h. The suspension became transparent. The final suspension was washed using EtOH and H\n2\nO within a centrifuge to remove the dimethylformamide, and after that was freeze-dried to give the final catalyst.\nElectrode preparation\nCarbon paper (1 cm × 2.5 cm, Freudenberg C2H23) was sonicated in ethanol and deionized water for 15 min and dried as the electrode substrate. The catalyst ink was prepared using 4.0 mg of catalyst mixed with 60 μl of Nafion solution (5% in ethanol, Sigma-Aldrich), 200 μl of isopropanol and 200 μl of deionized water. After 15 min of sonification, the ink was deposited on the microporous layer of carbon paper to achieve an area of 1 cm\n2\nwith catalyst loading of 1 mg cm\n–2\n."
            }
        ]
    },
    {
        "conversation": [
            {
                "input": "How to synthesize Synthesis of Cu/Al?",
                "output": "In a paper with doi: 10.1038_s41929-021-00729-4, Synthesis of Cu/Al\n2\nO\n3\ncatalyst\nThe Cu/Al\n2\nO\n3\ncatalyst was prepared by a coprecipitation method with NaOH and Na\n2\nCO\n3\nas the precipitating agent\n56\n. Copper nitrate and aluminium nitrate were dissolved in deionized water, and the precipitating agent was added dropwise into the solution at 60 °C under vigorous stirring. The mixture was aged overnight and filtered, with the precipitate dried at 100 °C for 12 h. The catalyst powders were finally calcined in static air at 450 °C for 4 h. X-ray photoelectron spectroscopy surface analysis and inductively coupled plasma optical emission spectrometry confirmed the absence of residual Na in the catalyst."
            }
        ]
    },
    {
        "conversation": [
            {
                "input": "How to synthesize preparation of the Rh?",
                "output": "In a paper with doi: 10.1038_s41929-022-00741-2, preparation of the Rh\n1\n/CeO\n2\ncatalyst.\nThe Rh\n1\n/CeO\n2\ncatalyst was prepared by the deposition–precipitation method\n27\n. In a typical synthesis, 1.0 g of CeO\n2\nnanorods was dispersed in 50 ml of deionized water. The mixture was sonicated for 10 min and stirred at 400 r.p.m. for 1 h; at this stage it is termed CeO\n2\naqueous dispersion. Then, 5.6 mg of Rh (III) nitrate hydrate (Aldrich, ~36% Rh basis), which provided ~2.0 mg of Rh metal, was weighed and dissolved in 20 ml of deionized water. The prepared Rh salt solution was slowly introduced into the prepared CeO\n2\naqueous dispersion by syringe pump at a flow rate of 0.2 ml min\n–1\nwhile the aqueous solution was being stirred, creating an aqueous mixture containing both Rh\n3+\nand CeO\n2\nnanorods. This aqueous mixture of Rh\n3+\nand ceria nanorods was continuously stirred for an additional 3 h. The pH of the mixture was carefully adjusted to 9.5 by gradual introduction of ammonium hydroxide solution (Aldrich, 28%) while the aqueous mixture was being stirred, followed by continuous stirring for an additional 5 h. The aqueous mixture was then centrifuged at 3,000 r.p.m. for 5 min, after which the upper layer was decanted. The solid product thus obtained was dried at 60 °C in an oven overnight and calcined in a muffle furnace at 250 °C for 2 h to obtain the as-synthesized Rh\n1\n/CeO\n2\ncatalyst. The actual loading of Rh on CeO\n2\nnanorods of the as-synthesized catalyst was measured by inductively coupled plasma–optical emission spectrometry, and was found to be 0.17 wt%. Thus, either 0.17 wt% Rh/CeO\n2\nor Rh\n1\n/CeO\n2\nis used interchangeably to denote the as-synthesized catalyst in the following sections.\nCatalytic tests\nThe catalyst (50 mg) was mixed with 300 mg of quartz for SRM. The catalytic performance of the Rh\n1\n/CeO\n2\ncatalyst was evaluated in a fixed-bed flow reactor in the temperature range 350–600 °C. A K-type thermal couple was inserted into the catalyst bed to monitor the reaction temperature, which was controlled by a proportional integral derivative controller. The catalyst was pretreated in H\n2\n(5% in Ar, 20 ml min\n–1\n) at 500 °C for 1 h before catalysis. Water was introduced by syringe pump, in the form of vapour formed in a vaporization chamber held at 120 °C, before entering the reactor. Water vapour flow rate was kept at twice that of CH\n4\n(10% in Ar, 20 ml min\n–1\n), which was premixed with water vapour before being flowed into the reactor. To ensure that water vapour could be fully delivered to the catalyst bed, all stainless steel tubing and valves between the vaporization chamber and reactor were heated and maintained at 120 °C during"
            }
        ]
    },
    {
        "conversation": [
            {
                "input": "How to synthesize Methods?",
                "output": "In a paper with doi: 10.1038_s41929-022-00769-4, Methods\nSynthesis of Pd/ND catalysts\nSix Pd/ND catalysts with distinct palladium geometries and dispersion states were synthesized by varying the palladium weight loadings or wet-chemistry synthetic methods. For the synthesis of Pd\n1\n/ND and Pd\nn\nx\n/ND (\nx\n= 1, 2), typically, 200 mg ND (99.9% purity, Beijing Grish Hitech) was first dispersed in 45 ml deionized water in a 100 ml round-bottom flask, followed by 30 min sonication to achieve a homogeneous suspension. Then, the flask was immersed into a 100 °C oil bath after the pH value of the ND suspension was adjusted to ~10 by using freshly prepared Na\n2\nCO\n3\nsolution (0.25 M). Afterwards, 5 ml of freshly pH-neutralized Pd(NO\n3\n)\n2\nsolution of various concentrations was added dropwise to the stirring ND suspension and kept at 100 °C for 1 h under continuous stirring. Finally, these as-prepared Pd/ND samples were dried under vacuum at 60 °C after washing twice with deionized water.\nThe synthesis of samples with larger crystalline palladium NPs as the dominant geometries (that is, Pd\np\ny\n/ND,\ny\n= 1, 2, 3) was realized by either the incipient-wetness impregnation method (Pd\np1\n/ND and Pd\np3\n/ND) or chemical reduction methods (Pd\np2\n/ND). For the synthesis of Pd\np1\n/ND, 200 mg ND was wetted by 800 μl diluted Pd(NO\n3\n)\n2\nsolution in a 10 ml crucible, then the slurry was stirred slowly at room temperature overnight and dried at 60 °C for 12 h. For the synthesis of Pd\np3\n/ND, 800 μl diluted Pd(NO\n3\n)\n2\nsolution with an additional 120 mg citric acid was used to wet 200 mg ND. Afterwards, the slurry was stirred at room temperature overnight and dried at 120 °C for 12 h. The synthesis of Pd\np2\n/ND was based on a previous publication with some modifications\n45\n. In a typical synthesis, 540 μl PdCl\n2\n–HCl solution (10 mg PdCl\n2\ndissolved in 1 ml 0.4 M HCl) was mixed with 0.30 mmol trisodium citrate in 80 ml deionized water, then 200 mg ND was added to the above solution, followed by 30 min sonication to achieve a homogeneous suspension. A newly prepared 10 ml NaBH\n4\nsolution (0.1 M) was then added dropwise to the above suspension under stirring at 60 °C and the stirring was continued at 60 °C for 6 h. Finally, the as-prepared sample was washed three times with deionized water and dried at 60 °C for 12 h.\nAfter drying, different catalyst precursors were reduced by diluted H\n2\n(10% H\n2\n/Ar, 30 ml min\n−1\n) at 573 K (except for Pd\n1\n/ND, for which the reduction temperature was set at 473 K to prevent the aggregation of Pd\n1\nsites) for 1 h, followed with passivation treatment at room temperature with diluted O\n2\n(0.5 % O\n2\n/Ar, 30 ml min\n−1\n) for 12 h.\nCatalyst"
            }
        ]
    },
    {
        "conversation": [
            {
                "input": "How to synthesize carbon?",
                "output": "In a paper with doi: 10.1038_s41929-022-00796-1, synthesis of Fe-doped ZIF-8 can be found elsewhere\n27\n,\n39\n. In brief, 0.95 mM Zn(NO\n3\n)\n2\n·6H\n2\nO and 0.05 mM FeSO\n4\n·7H\n2\nO as metal sources, and 8.21 g of 2-methylimidazole as the organic linker, were mixed with methanol to form Fe-doped ZIF-8. The excess organic linker and metal sources were removed by washing the product three times with absolute ethanol. After drying in a vacuum oven at 80 °C overnight, Fe-doped ZIF-8 precursor was directly heat-treated in Ar gas (99.99% purity) at 1,000 °C for 1 h to derive the final Fe–N–C catalyst. Atomically dispersed Fe atoms were uniformly distributed on the N–C framework without further acid washes. The weight of Fe loading in the final catalyst was around 2.0 wt%.\nAccording to our previous work, impregnation of Fe–N–C with an ultralow Pt loading could significantly promote the durability of Fe–N–C, but it did not present a noticeable activity improvement, especially in the kinetic region\n39\n. In this follow-up work, ammonia heat treatment was designed to expose more active sites and tailor the properties of the carbon support and the coordination number of single atoms. Secondary Ar pyrolysis after ammonia treatment is designed to stabilize the carbon framework. Thus, Fe-doped ZIF-8 was used as the support for Pt impregnation in this work to simplify heat treatment protocols. Pt(II) acetylacetonate (10 mg) was homogeneously dispersed in 3 ml of ethanol via ultrasonication until the solvent became transparent. In the meantime, 110 mg of 1,10-phenanthroline monohydrate dissolved in 10 ml of ethanol was added to the Pt solution to provide a sufficient nitrogen source for Pt coordination. Around 400 mg of Fe-doped ZIF-8 was added to the above solution to form a uniform suspension. After drying at 60 °C in a vacuum oven overnight, the solid was collected and ball milled (ZrO\n2\nball, 350 revolutions per minute (r.p.m.), 4 h) to uniformly distribute Pt and N sources on the Fe-doped ZIF-8 support. The mixed precursors were first treated in NH\n3\ngas at 900 °C for 15 min and then transferred to an Ar atmosphere at 1,000 °C for 1 h to remove Zn in the precursor and stabilize the whole carbon framework to produce the final catalyst, Pt-Fe-N-C. The Pt and Fe loadings were around 1.7 and 2.0 wt%, respectively.\nAs a reference electrocatalyst, Pt–N–C was prepared from a ZIF-8 support, which was formed by mixing 1 mM Zn(NO\n3\n)\n2\n·6H\n2\nO and 8.21 g of 2-methylimidazole in a methanol solvent and following the same collecting and drying protocols as for Fe-doped ZIF-8. Similarly, 10 mg of platinum(II) acetylacetonate was homogeneously dispersed in 3 ml of ethanol via ultrasonication until the solvent became transparent. In the meantime, 110 mg of 1,10-phenanthroline monohydrate dissolved in 10 ml of ethanol was added to the Pt solution to provide a sufficient nitrogen source for Pt coordination. Around 400 mg of ZIF-8 was added to this solution to form a uniform suspension. After drying at 60 °C in a vacuum oven overnight, the solid was collected and ball milled (ZrO\n2\nball, 350 r.p.m., 4 h) to uniformly distribute the Pt and N sources on the ZIF-8 support. The mixed precursors were also initially treated in NH\n3\ngas at 900 °C for 15 min and then transferred into an Ar atmosphere at 1,000 °C for 1 h. The final catalyst, Pt–N–C, had a Pt loading of 2.3 wt%.\nPhysical"
            }
        ]
    },
    {
        "conversation": [
            {
                "input": "How to synthesize Methods?",
                "output": "In a paper with doi: 10.1038_s41929-022-00840-0, Methods\nSynthesis of CAZ-1\nCAZ-1 was synthesized by a co-precipitation method using Na\n2\nCO\n3\nas precipitant. First, Cu(NO\n3\n)\n2\n·3H\n2\nO (Sigma-Aldrich, 98–103%) and Zr(NO\n3\n)\n4\n·5H\n2\nO (Macklin, AR) precursors were weighed according to the metal loading and dissolved together into 100 ml deionized water to make a 0.03 M solution (solution A). An appropriate amount of Na\n2\nCO\n3\nwas weighed and dissolved in 100 ml deionized water to make a 0.06 M solution (solution B). After dissolution was complete, a peristaltic pump was used to slowly drip the two solutions A and B into another beaker containing 100 ml of deionized water at a rate of 0.3 ml min\n−1\n. Throughout the dropping process, the mixture was stirred at 350 rpm while heating at 80 °C. Once the dropping was complete, stirring was stopped and the flocculent precipitate that had formed was aged at 80 °C for 2 h. After ageing, it was cooled to room temperature and washed with deionized water to pH 7, followed by drying in an oven at 80 °C overnight. Finally, the blue solid sample was ground into powder and calcined in a muffle furnace by heating at 2 °C min\n−1\nto 350 °C over 5 h.\nCatalyst"
            }
        ]
    },
    {
        "conversation": [
            {
                "input": "How to synthesize nanoparticles?",
                "output": "In a paper with doi: 10.1038_s41929-022-00874-4, synthesis of single-atom CoCZ\nTo obtain a solid solution of CoCZ (Co-doped CZ solid solution), a synthesis procedure reported by Yuan et al.\n42\nwas modified. In a typical synthesis, 0.8 g of Pluronic P123 (Sigma-Aldrich) and the desired ratio of Ce(NO\n3\n)\n3\n⋅\n6H\n2\nO (Sigma-Aldrich), ZrOCl\n2\n⋅\n8H\n2\nO (Sigma-Aldrich) and Co(NO\n3\n)\n2\n⋅\n6H\n2\nO (total amount of Co, Ce and Zr was 5 mmol) were added to 16 ml of ethanol. After stirring for at least 2 h at room temperature, the homogeneous sol was transferred to an oven at 40 °C. After 48 h of ageing, the gel product was dried at 100 °C for 24 h. Calcination was carried out in air by slowly increasing the temperature from room temperature to 500 °C at a rate of 1 °C min\n−1\n, followed by a dwell of 4 h at 500 °C.\nCobalt nanoparticles supported on SiO\n2\nSmall cobalt nanoparticles were synthesized using wetness impregnation with a cobalt (tris)ethyleneamine precursor. Catalysts were dried at 110 °C in air overnight and then pyrolysed in a helium flow at 350 °C for 4 h. Before catalytic activity tests, catalysts were reduced at 300–500 °C in H\n2\nfor 4 h."
            }
        ]
    },
    {
        "conversation": [
            {
                "input": "How to synthesize alternative?",
