Repository: aobozhang2025/parser

File: test/summarized_catalysts.json (part 6 of 8)
[
                "output": "In a paper with doi: 10.1038_s41929-023-00968-7, catalyst preparation and subsequent reaction, resulting in a reduced propylene selectivity and accelerated deactivation\n1\n. To prevent this, a second metal (for example, Sn\n13\n,\n14\n, Zn\n15\n,\n16\n, Ga\n17\nor Mn\n18\n) can be incorporated. So far, Sn and Zn when confined respectively in the zeolite channels with Pt have been the two most promising options for the preparation of high-performance bimetallic PDH catalysts\n13\n,\n14\n,\n15\n,\n16\n,\n19\n. For example, subnanometric PtSn\n13\nand PtZn\n15\nbimetallic clusters encapsulated in the MFI zeolite have been successfully synthesized to improve the stability of Pt clusters, resulting in a high PDH performance. However, the real active sites for these two kinds of bimetallic PDH catalyst are different. Sun et al. proposed that the catalytically active species had the structure of a Pt–Zn alloy, with the PtZn\n4\nalloy clusters exhibiting the best PDH performance\n15\n. By contrast, Liu et al. proposed that Pt and Sn possibly existed in the form of the Sn–O–Pt bond in the K-PtSn@MFI catalysts prepared\n19\n, rather than the well-established alloys mentioned in other literature reports\n20\n,\n21\n,\n22\n,\n23\n. Nevertheless, increasing studies have indicated that, for bimetallic Pt–metal alloy catalysts, the propylene selectivity and catalytic stability are improved at the expense of the PDH activity, even causing irreversible catalyst deactivation\n15\n,\n16\n,\n17\n,\n22\n. Therefore, developing encapsulated Pt clusters with a non-alloy structure is of great interest for the purpose of overcoming the activity–stability trade-off for PDH.\nFor zeolite-confined Pt catalysts, the as-prepared Pt\nx\n–O–M\ny\n(M = Sn, Zn, among others) species tend to evolve into the less active PtM alloy during high-temperature pre-reduction or the PDH reaction operated above 550 °C. For example, we have shown that active Pt\nx\nclusters stabilized in Pt@Sn-Beta via Pt–O–Sn bonds can be partially transformed into the Pt\nx\nSn\ny\nalloy under either harsh pretreatment (calcination–reduction or direct reduction) or long-term reaction processes due to the unstable skeleton-Sn species, which leads to the eventual catalyst deactivation\n24\n. Furthermore, for the Sn-Beta-confined Pt catalysts, the location of the Pt species in the zeolite framework is hard to control due to the random distribution of skeleton-Sn species. Thus, alternative strategies are required to control the placement of guest Pt while inhibiting the reduction of framework heterometal atoms; moreover, zeolites with larger pores are needed to provide improved diffusion and accommodation capability for the guest metal source during wet-impregnation processes. As elements in the same group, the framework Ge\n4+\nion is more difficult to be reduced than the Sn\n4+\nion. Thus, the germanosilicate zeolites with abundant framework Ge\n4+\nions and extra-large pores are considered to be better candidates as the carriers\n25\n,\n26\n. However, they exhibit poor hydrothermal stability even at room temperature due to easy hydrolysis of the Ge–O bonds, which greatly limits their use. This does, however, endow them with structurally modifiable properties\n27\n,\n28\n,\n29\n,\n30\n,\n31\n. In particular, the assembly–disassembly–organization–reassembly (or ADOR) process can selectively destroy the double-four-membered-ring (d4r) subunits in germanosilicates to obtain two-dimensional (2D) layered intermediates\n27\n, which can be reassembled into a series of three-dimensional (3D) daughter structures\n28\n,\n29\n,\n30\n,\n31\n. Using such approaches, Pt\n32\n, Pd\n33\nand Rh\n34\nnanoparticles have been successfully encapsulated in some of the derived zeolites. Confining metal species within the interlamellar space during the transformation of 2D lamellar precursors into 3D zeolites is effective\n32\n,\n33\n,\n34\n,\n35\n; however; only specific zeolite structures with a modifiable interlayer structure are applicable for this approach.\nHere we use an alternative strategy without any structural transformation during the process of encapsulating metals. We use a thermally/hydrothermally stable UTL-type germanosilicate (Ge-UTL), obtained via acidic treatment, as an alternative support to confine the Pt species, aiming to take advantage of its extra-large 14-membered-ring (14-MR) pores, high content of stable skeleton-Ge species and the specific d4r subunits. The Pt@Ge-UTL catalyst was readily prepared from the Ge-UTL carrier and H\n2\nPtCl\n6\nvia simple wet impregnation and subsequent H\n2\nreduction. The special d4r building units and the Ge ions enriched therein cooperate synergistically to limit the location of Pt in the 14-MR channels, generating encapsulated subnanometric Pt clusters with ultra-high stability and a high PDH performance.\nResults\nConfining subnanometric Pt clusters in UTL-type zeolites\nThe aim of this study lies in the construction of a confined metal catalyst that demonstrates a heat-resistant structure, high porosity and subnanometric Pt clusters scattered in a well-defined location. To this end, a series of UTL-type zeolites with various Si/Ge atomic ratios (that is, 31–227) and stable skeleton structures were prepared to serve as the Pt supports. These were prepared via acid pickling of the as-made Ge-UTL (Si/Ge = 4.7) (for detailed information see Supplementary Note\n1\n, Supplementary Figs.\n1\n–\n7\nand Supplementary Table\n1\n), during which both structure protection by the organic structure-directing agents inside the pores and skeleton stabilization through replacement of the Ge atoms (mainly in the d4r units) with Si atoms was realized\n36\n. We used a calcined sample of the pristine Ge-UTL (named as UTL-C) as well as calcined samples of several acid-pickling-stabilized materials as the Pt supports, which were treated via simple wet impregnation, using chloroplatinic acid as the Pt precursor, all with the same Pt loading of 0.375 wt%. Supplementary Figure\n8\nshows the powder X-ray diffraction (PXRD) patterns of the as-impregnated precursors without H\n2\nreduction (where the suffix ‘P’ indicates the pristine sample, that is, before reduction). The crystalline structure of pristine UTL-C which has a high germanium content (Si/Ge = 4.7) was extremely unstable, and the UTL topological structure was destroyed after Pt impregnation in the aqueous system as a result of extensive hydrolysis of the skeleton Ge. Nevertheless, the supports prepared via acid pickling for ≥2 h endured Pt impregnation well as they possessed a highly stabilized skeleton structure. In addition, the textural properties of surface area and pore volume showed consistent results (Supplementary Fig.\n9\nand Supplementary Table\n2\n). Compared with the pristine UTL-C sample, Pt impregnation led to a sharp decrease in the specific surface area and micropore volume for Pt-UTL-C-P. By contrast, the materials stabilized by acid pickling for ≥2 h maintained their porous structure well during Pt impregnation.\nThe inhibition of particle sintering and aggregation against high-temperature reduction is always preferred in the preparation of Pt nanoparticles or subnanoparticles. In our case, the Ge-UTL germanosilicates with a large skeleton-Ge content and a stabilized structure are promising to highly disperse and stabilize the Pt species. The PXRD patterns demonstrated that the final catalysts prepared from stabilized supports retained the original UTL structure and possessed a comparable crystallinity (Fig.\n1a\n). Most importantly, no obvious diffraction attributed to large Pt particles was observed for these target catalysts after further H\n2\nreduction (Fig.\n1a\n), indicating that the Pt species are highly dispersed in the Pt-A-2h(31)\n-\nR, Pt-A-3h(44)-R, Pt-A-6h(52)-R and Pt-A-12h(58)-R catalysts (in the catalyst naming system used for Pt-A-\nx\nh(\ny\n)-R, Pt and A denote Pt impregnation and acid treatment, respectively,\nx\nis the acid-pickling time in hours,\ny\ndenotes the corresponding Si/Ge molar ratio and R indicates direct H\n2\nreduction). The stability of the thus-formed Pt nanoclusters under flowing H\n2\nat different temperatures was monitored via in situ PXRD. As shown in Supplementary Figs.\n10\n–\n13\n, with an increasing reduction temperature, the diffraction peaks related to the Pt and PtGe species remained invisible even after reduction at 600 °C, indicating that Pt or its bimetallic species formed with Ge was too small in size to be detected using the X-ray diffraction technique. These results strongly imply that the Pt species are highly dispersed and confined in the matrix or pores of the zeolite supports. The Pt-A-24h-twice(227)-R catalyst was an exception and it showed a weak and broad diffraction of Pt(111) (Fig.\n1a\n, 5), because the amount of skeleton Ge was not sufficient to immobilize and disperse the Pt species.\nFig. 1: Dispersity of Pt species in a series of UTL zeolites with different Si/Ge ratios.\na\n, Wide-angle PXRD patterns and enlarged reflections (inset) for catalysts Pt-A-2h(31)-R (1), Pt-A-3h(44)-R (2), Pt-A-6h(52)-R (3), Pt-A-12h(58)-R (4) and Pt-A-24h-twice(227)-R (5). The dotted line in the inset indicates the diffraction peak position of the Pt(111) metal.\nb\n–\ng\n, TEM images of Pt-A-2h(31)-R (\nb\n,\nc\n), Pt-A-3h(44)-R (\nd\n), Pt-A-6h(52)-R (\ne\n), Pt-A-12h(58)-R (\nf\n) and Pt-A-24h-twice(227)-R (\ng\n).\nh\n–\nk\n, Cs-corrected HAADF-STEM images of Pt-A-2h(31)-R at low (\nh\n) and high magnification (\ni\n–\nk\n).\nl\n,\nm\n, EDX elemental mapping images of Pt-A-2h(31)-R for Ge (\nl\n) and Pt (\nm\n). The insets in\nd\n–\ng\nand\ni\n–\nk\nshow histograms of the Pt particle size distributions.\nSource data\nFull size image\nTransmission electron microscopy (TEM) experiments were performed to visually determine the size of the Pt species. No visible metal particles were observed in the reduced Pt-A-2h(31)\n-\nR sample when the images were obtained with a normal mode at either low or high magnification (Fig.\n1b,c\n, respectively). For Pt-A-3h(44)-R, Pt-A-6h(52)-R and Pt-A-12h(58)-R with lower amounts of Ge, although the PXRD patterns did not show any Pt-species-related diffraction peaks, metal nanoparticles of 2–4 nm in size were detected in the TEM images at low magnification (Fig.\n1d–f\n). With a prolonged acid-pickling time, the Ge content is gradually decreased, while the detectable metal particles increased in both number and particle size. In particular, the Pt-A-24h-twice(227)-R sample prepared using the quasi-UTL-type silicate (Si/Ge = 227) as the carrier possessed much larger Pt nanoparticles (3–8 nm) that were unevenly distributed on the surface of the zeolite crystals (Fig.\n1g\n). Therefore, it is impossible to confine the Pt species within the matrix or pores of a Ge-UTL zeolite that lacks sufficient skeleton-Ge species.\nSubsequently, spherical-aberration-corrected high-angle annular dark-field scanning transmission electron microscopy (Cs-corrected HAADF-STEM) revealed the presence of ultra-fine Pt clusters of 0.2–0.8 nm in size in the Pt-A-2h(31)-R sample (Fig.\n1h–k\nand Supplementary Fig.\n14a\n). The observed cluster sizes correspond to several Pt atoms, consistent with the in situ extended X-ray absorption fine structure (EXAFS) results, which confirm that the Pt clusters in Pt-A-2h(31)-R comprise, on average, four Pt atoms (see EXAFS analysis in the later section on identification of the active species in Pt@Ge-UTL). The diffuse HAADF-STEM image contrast observed in some regions can be attributed to the fact that the Pt clusters separated along the projection direction appear to merge together in the projected image (Supplementary Fig.\n14b\n) and should not be mistaken for larger particles. Similar illusions are actually common in the HAADF-STEM imaging of supported ultra-fine-cluster (or single-atom) noble metal catalysts\n11\n,\n15\n. Energy-dispersive X-ray (EDX) spectroscopy elemental mapping reveals that Ge and Pt are uniformly distributed throughout the zeolite crystal (Fig.\n1l,m\n). In summary, the Ge-UTL zeolite that contains sufficient skeleton-Ge species and a highly stable crystalline structure is a suitable support for achieving dispersed Pt loading.\nTo characterize the electronic state of Pt, infrared spectroscopy has been used widely to study carbon monoxide (CO) adsorbed on Pt. The CO vibration bands vary with their adsorption states (linear or bridged adsorption), which are closely related to the chemical environments of the Pt sites. The size and possible position of the Pt species in zeolites can therefore be quantitatively determined\n16\n,\n35\n,\n37\n,\n38\n,\n39\n. In situ infrared spectra with the CO probe molecule were collected for the Pt-supported UTL catalysts (Supplementary Fig.\n15a\n). The linear adsorption of CO molecules on the surface of Pt species emerged for all the samples, although notably different bands were shown due to the varying proportions of Pt species with distinct chemical environments\n37\n. The band at 2,048 cm\n−1\nis assigned to CO adsorption on the step or kink sites of the Pt(111) surface of large nanoparticles\n38\n, indicating the presence of large Pt species or particles on the external surface of the zeolite crystals\n35\n. The bands at 2,079 cm\n−1\nand 2,010 cm\n−1\ncan be attributed to the symmetrical and asymmetrical stretching of Pt(CO)\n2\nspecies, respectively, where the confined subnanometric Pt is coordinated by two CO molecules\n16\n. For further confirmation, we demonstrated the distribution by simulating the adsorption of CO on a theoretical structural model of Pt(111) (simulating the superficial Pt nanoparticles) and on Pt@UTL (Supplementary Fig.\n15b,c\n, respectively). These theoretical calculations confirmed that the three adsorption peaks of 2,048, 2,079 and 2,010 cm\n−1\nare ascribed, respectively, to CO linearly adsorbed on Pt(111) (simulating the superficial Pt nanoparticles) as well as the asymmetrical and symmetrical stretching modes of the Pt(CO)\n2\nspecies. In particular, the two CO molecules in the Pt(CO)\n2\nspecies are coordinated to Pt atoms that are not interacting with the zeolite framework of the zeolite-channel-confined subnanometric Pt clusters. The relative intensity of each vibration band shows a good correlation with the adsorption capacity of CO on Pt, and thus the ratio of Pt species at the different positions can be determined based on the band intensity. The Pt-A-2h(31)-R sample showed the strongest absorption band at 2,010 cm\n−1\n, indicating that almost all the Pt species were confined inside the UTL channels. However, when the Ge content in the carriers decreased successively with elongation of the pickling time, more Pt nanoparticles were located on the outer surface of the zeolite crystals, thus providing an intense band at 2,048 cm\n−1\n. Particularly in the case of the Pt-A-24h-twice(227)-R sample that is almost Ge-free, the 2,048 cm\n−1\nband dominated the infrared spectrum of CO adsorption, verifying that it contained numerous large-sized Pt species existing on the crystal surface rather than in the channels.\nSimilar results have also been demonstrated through a quasi in situ investigation using X-ray photoelectron spectroscopy (XPS) (Supplementary Fig.\n16\n). The Pt 4\nf\nsignal intensity of Pt-A-2h(31)-R was extremely weak and negligible in comparison with Pt-A-24h-twice(227)-R. The Pt species in the Pt-A-2h(31)-R sample were almost undetected using the XPS surface-"
            }
        ]
    },
    {
        "conversation": [
            {
                "input": "How to synthesize the?",
                "output": "In a paper with doi: 10.1038_s41929-023-00996-3, Catalyst preparation\nAu/TiO\n2\ncatalysts were synthesized in a foil-wrapped flask via urea deposition–precipitation\n35\n. The desired amount of HAuCl\n4\n•3H\n2\nO and urea (2.52 g, 0.42 M) were added to 250 ml H\n2\nO with stirring. This yellow/orange solution was heated with stirring until the temperature was stable at 80 °C. TiO\n2\npowder (6 g) was then added, and the slurry was stirred at 80 °C for 4 h. After 4 h, the stirring was stopped and the solution was allowed to cool to room temperature, resulting in a yellow paste and clear solution. The solid was isolated via vacuum filtration and washed thoroughly with ~100 ml H\n2\nO followed by ~100 ml 0.1 M NH\n4\nOH, and then H\n2\nO until the filtrate was pH 7; the absence of Au and Cl\n−\nwere confirmed with NaBH\n4\nand AgNO\n3\ntests, respectively. The washed solid was dried at room temperature under vacuum for 16 h and stored at 4 °C under air.\nThe Au/TiO\n2\ncatalysts were prepared by heating the supported precursors in flowing 50% v/v H\n2\nand N\n2\n. The material was loaded into a tube furnace, heated at 5 °C min\n−1\nto desired temperature (Supplementary Table\n1\n) and held at the reduction temperature for 1 h, cooled to room temperature and stored at 4 °C under air.\nVolumetric H\n2\nadsorption\nAll volumetric adsorption experiments were performed on a Micromeritics ASAP 2020. Previously pre-treated catalysts (that is, previously reduced supported Au precursor) were used for H\n2\nadsorption studies. The sample (200–300 mg) was loaded into a U-tube, evacuated at 150 °C for 1 h and then reduced in flowing H\n2\nat 150 °C for 1 h to remove any adsorbed oxygen. Following the pre-treatment, the sample was evacuated, purged with helium for 30 min and cooled to the analysis temperature under an active vacuum. A series of two isotherm H\n2\nadsorption experiments were performed at 60, 90 and 120 °C; the sample was evacuated to at least 10 μm Hg for 1 h at the adsorption temperature between isotherms.\nWe note any adsorbed oxygen in the system must be removed before reversible H\n2\nadsorption can be observed either via volumetric adsorption or with Fourier-transform infra-red spectroscopy (FTIR) spectroscopy. Once care is taken to remove adsorbed oxygen, the first and the second isotherms are essentially indistinguishable. Therefore, for all further volumetric adsorption measurements described hereafter, reported hydrogen uptakes were determined by averaging the first and second isotherms at each pressure point.\nFTIR spectroscopy\nIR spectra were collected on a Thermo Nicolet Nexus 470 FTIR spectrometer in a home-built heated (20–300 °C) transmission flow cell. Gas flow rates were controlled using rotameters calibrated with a bubble flowmeter. Water in the feed gases was minimized by passing the reactive gas through a dry ice–isopropanol moisture trap immediately before entering the IR cell. For H\n2\nadsorption experiments, ~40–50 mg of catalyst sample was pressed (3 tons of pressure for 10 s) into a 13 mm circular pellet, which was mounted in the flow cell. The sample pellet was pre-treated under 25 standard cubic centimetres per minute (SCCM) of N\n2\nat 300 °C for 1 h to eliminate surface carbonates, and then cooled to 50 °C. The vapour pressure of water at −78 °C is 0.5 mTorr (660 ppb). Even with the dry ice–isopropanol bath, sub-ppm levels of residual water from the gas stream adsorb on the surface at lower temperatures. We allowed the surface water coverage to equilibrate until the water bending band at 1,620 cm\n−1\nwas stable before conducting further experiments. On the basis of our previous work and the absorbance of the\nδ\nHOH\nbending vibration, we estimate the surface water coverage to be around 2–3 H\n2\nO molecules nm\n−2\n(ref.\n21\n).\nAfter stabilization of the water bending mode, a mixture of 20 SCCM H\n2\nand 25 SCCM N\n2\nwas flowed over the catalyst at 50 °C for 1 h to ensure no weakly adsorbed O\n2\nremained on the pellet. Catalysts were kept under N\n2\nflow to ensure the weakly adsorbed H\n2\nis removed. H\n2\nadsorption experiments were then performed at desired temperatures by flowing the desired ratio of H\n2\nand N\n2\nover the catalyst.\nTransmission electron microscopy\nGold particle sizes were determined with transmission electron microscopy (TEM). Catalysts were imaged with scanning/transmission electron microscopy using an FEI Talos F200X microscope at an accelerating voltage of 200 kV. A small quantity of each sample was crushed in an agate mortar and dispersed in ethanol with sonication. A few drops of this suspension were placed on a Cu TEM grid (Ted Pella) and allowed to dry before inserting into the microscope for analysis. The number-averaged diameter for Au nanoparticles was determined with ImageJ from the measurement of >200 particles (Supplementary Fig.\n1\n). Supplementary Table\n1\ncompiles TEM, and BET"
            }
        ]
    },
    {
        "conversation": [
            {
                "input": "How to synthesize synthesis of methanol from methane using O?",
                "output": "In a paper with doi: 10.1038_s41929-023-01011-5, synthesis of methanol from methane using O\n2\nas the oxidant and H\n2\nas the activating agent at ambient temperature, without the use of an external energy source (for example, light or electricity). From a mechanistic perspective, the Mo centre in its partially reduced state is found to be critical for an oxidation reaction to generate active oxygen species from O\n2\n, which extends our understanding of typical catalytic oxidation processes.\nMethods\nSample preparation\nPhosphomolybdic acid hydrate (PMA hydrate; H\n3\nPMo\n12\nO\n40\n·\nx\nH\n2\nO), phosphotungstic acid hydrate (PTA hydrate; H\n3\nPW\n12\nO\n40\n·\nx\nH\n2\nO), palladium(II) nitrate hydrate (Pd(NO\n3\n)\n2\n·\nx\nH\n2\nO, ~40% Pd basis), rhodium(III) trinitrate hydrate (Rh(NO\n3\n)\n3\n·\nx\nH\n2\nO, ~36% Rh basis), H\n2\nO\n2\n(35%) and dimethyl sulfoxide (DMSO; anhydrous, ≥99.9%) were obtained from Sigma-Aldrich. Platinum(IV) nitrate solution (15% Pt basis) was obtained from Alfa Aesar. Deuterium oxide (D\n2\nO; D, 99.9%) was obtained from Cambridge Isotope Laboratories. All the chemicals were used without further treatment. A co-precipitation method was adopted for the synthesis of different samples. Taking Pd/CsPMA as an example, PMA hydrate (1.5 g) was dissolved in ultrapure water (30 ml) acidified with two drops of concentrated HNO\n3\n(65–68%) to obtain the heteropoly acid solution. The cation stock solution was prepared by adding CsNO\n3\n(390 mg) and Pd(NO\n3\n)\n2\n·\nx\nH\n2\nO (28 mg) to ultrapure water (30 ml) with two drops of concentrated HNO\n3\n. Afterwards, the cation solution containing Cs\n+\nand Pd\n2+\nwas added dropwise into the ice-bathed heteropoly acid solution (at 0 °C) at a rate of around 1 ml min\n−1\nunder rigorous stirring, during which the yellow precipitate appeared gradually. Stirring of the mixed suspension was continued for another 5 h at 0 °C, followed by centrifugation to separate the solid. The solid was washed further with ultrapure water three times, dried using a freeze-dryer, and carefully ground for use. To obtain the POM without Pd, the cation solution contained only Cs\n+\nfor the precipitation of [PMo\n12\nO\n40\n]\n3−\n. As for Pd/CsPTA, PTA hydrate (2.16 g) was used as the POM precursor instead, while the amount of Pd(NO\n3\n)\n2\nhydrate was adjusted to 8.6 mg."
            }
        ]
    },
    {
        "conversation": [
            {
                "input": "How to synthesize Pt/GDE?",
                "output": "In a paper with doi: 10.1038_s41929-023-01039-7, synthesis of Fe\n0.5\nNC–Pt, we studied its stability using online GDE/EFC/ICP–MS at 0.6 V\nRHE\nand 353 K under O\n2\nflow. Notably, despite its similar initial ORR activity with Fe\n0.5\nNC, the Fe\n0.5\nNC–Pt reveals much better retention of ORR activity during a 2 h potentiostatic hold (−35% and −60% for Fe\n0.5\nNC–Pt and Fe\n0.5\nNC, respectively; Fig.\n4a\n). The GDE/EFC/ICP–MS results measured under Ar flow show ~3 times less Fe leaching from Fe\n0.5\nNC–Pt than Fe\n0.5\nNC (that is, 465 and 1,285 μg\nFe\ng\ncatal\n−1\n, respectively; Fig.\n4b\n), without discernable Pt dissolution (Supplementary Fig.\n43\n). Unlike Fe\n0.5\nNC (Fig.\n2e\n), the lifetime-dependent stability diagram of Fe\n0.5\nNC–Pt shows a close interrelation of\nj\nloss with a decrease in TOF, rather than a decrease in SD (Supplementary Fig.\n44\n). Thus, these results imply that the enhanced stability of Fe\n0.5\nNC–Pt may result from the stabilization of Fe–N\n4\nsites against demetallation as a consequence of the introduction of isolated Pt sites in the carbon matrix.\nFig. 4: Proof-of-concept strategy with isolated Pt ion as a stabilizer of Fe–N\n4\nsites.\na\n,\nb\n, ORR current density (\na\n) and real-time Fe dissolution under Ar flow (\nb\n) of Fe\n0.5\nNC/GDE and Fe\n0.5\nNC–Pt/GDE obtained by online GDE/EFC/ICP–MS during 2 h potential hold at 0.6 V\nRHE\nand 353 K. The electrolyte was de-aerated 0.1 M HClO\n4\n.\nc,\niR\n-corrected H\n2\n/O\n2\nfuel cell polarization curves and corresponding power density curves before and after 50 h operation at 0.5 V.\nd\n, Normalized current density versus time obtained during 50 h operation at 0.5 V.\ne\n, HAADF-STEM image of Fe\n0.5\nNC–Pt obtained after 50 h operation at 0.5 V. Scale bar, 2 nm.\nf\n,\nk\n3\n-weighted Pt L\n3\n-edge WT-EXFAS plots of Fe\n0.5\nNC–Pt before and after 50 h operation at 0.5 V.\ng\n, PRR polarization curves of Fe\n0.5\nNC and Fe\n0.5\nNC–Pt before and after 50 h operation at 0.5 V measured with RDE in an Ar-saturated 0.1 M HClO\n4\nelectrolyte at 900 rpm. For comparison, the initial PRR polarization curve of Pt/C is also shown.\nFull size image\nWe further found that the enhanced stability, concluded from the GDE/EFC/ICP–MS system, was also transferred to the PEMFC. At the beginning of operation, the Fe\n0.5\nNC–Pt cathode showed similar PEMFC performance to that of the Fe\n0.5\nNC cathode. However, PEMFC with Fe\n0.5\nNC–Pt cathode exhibited much superior stability during 50 h of operation at 0.5 V (Fig.\n4c,d\n; the cell voltage corresponds to the cathode potential of ~0.6 V\nRHE\nconsidering the anodic overpotential and Ohmic loss in PEMFC\n38\n). To identify whether the enhanced stability is attributed to a possible artefact originating from the operando agglomeration of isolated Pt sites into ORR-active particles, the Fe\n0.5\nNC–Pt cathode was separated from the membrane–electrode assembly (MEA) after the test and post-mortem characterized. In the HAADF-STEM image, no discernible changes were observed in the atomic distribution of the Pt species after 50 h of PEMFC operation (Fig.\n4e\n). In addition, the FT- and WT-EXAFS plots for the aged Fe\n0.5\nNC–Pt revealed a dominant Pt–N interaction, without a perceptible signal from Pt–Pt interaction (Fig.\n4f\nand Supplementary Fig.\n45\n), almost identical to that for the pristine Fe\n0.5\nNC–Pt. More evidently, the aged Fe\n0.5\nNC–Pt recorded a PRR onset potential of 0.81 V\nRHE,\nwhich is much lower than that of Pt/C (0.92 V\nRHE\n) and pristine Fe\n0.5\nNC–Pt and Fe\n0.5\nNC (0.83 V\nRHE\n), and similar to that of aged Fe\n0.5\nNC (0.81 V\nRHE\n; Fig.\n4g\n). The results therefore indicated no formation of highly active Pt nanoclusters and particles during PEMFC operation. In addition, it can be safely ruled out that Pt single atoms could lead to improved stability by acting as peroxide scavengers (Supplementary Note\n7\nand Supplementary Fig.\n46\n). Therefore, the fundamental origin of the enhanced stability of PEMFC with Fe\n0.5\nNC–Pt cathode is unveiled as isolated Pt-induced stabilization of catalytic Fe–N\n4\nsites against demetallation. Finally, even though a noble element Pt is used and the Pt-modified catalyst is not optimized in the present study, this proof-of-concept study validates that various synthetic approaches can be established to avoid Fe demetallation of active Fe–N\n4\nsites, a critical degradation path dominating a rapid performance drop during the initial PEMFC operation.\nConclusions\nIn this work, we quantitatively resolve the two key phenomena behind the rapid performance loss of Fe–N–C cathodes at an early stage of PEMFC operation. A time- and potential-resolved diagnosis, enabled by the online GDE/EFC/ICP–MS system, elucidates the strong dependence of Fe leaching from active Fe–N\n4\nmoieties on operating variables, such as temperature and gas atmosphere. The former triggers Fe dissolution and determines its total amount, whereas the latter yields different fates of dissolved Fe ions. In addition, this operando study further enables differentiation of a real-time modification of SD and TOF values from the apparent ORR activity drop, a lifetime-dependent stability diagram that presents a clear shift of a prime deactivation path from SD loss to TOF decrease under realistic PEMFC operating conditions. Finally, we conclude that Fe demetallation is a crucial phenomenon responsible for the rapid performance drop observed during the first few hours of PEMFC operation. We show that prohibiting undesirable Fe demetallation and consequently enhancing PEMFC stability are synthetically available by introducing site-isolated Pt ions onto the Fe–N–C catalyst, the concept inspired by previous works and our DFT calculations. Therefore, this understanding suggests that the development of synthetic routes involving non-PGM stabilizers of Fe–N\n4\nsites could bring hope for the future reality of Fe–N–C catalysts for commercial PEMFCs.\nMethods\nCatalyst synthesis\nFe\n0.5\nNC catalyst was prepared from Fe\nII\nacetate (98%, Sigma-Aldrich), 1,10-phenanthroline (phen; ≥99%, Sigma-Aldrich) and Zn\nII\nzeolitic imidazolate framework (ZIF-8, Basolite Z1200, BASF). One gram of the precursor mixture containing 0.5 wt% Fe and a mass ratio of phen/ZIF-8 of 20/80 were mixed using dry ball-milling for four cycles of 30 min at 400 rpm. A ZrO\n2\ncrucible with 100 ZrO\n2\nballs of 5 mm diameter was used in this procedure. The resulting precursors were pyrolysed at 1,323 K under Ar flow for 1 h. Fe\n0.5\nNC contained Fe content of ca. 1.5 wt%, as confirmed by inductively coupled plasma-optical emission spectroscopy (ICP–OES). For the synthesis of Fe\n0.5\nNC–Pt, 0.5 wt% Pt was impregnated on Fe\n0.5\nNC by conventional wet impregnation and subsequent H\n2\nreduction. 0.1 g Fe\n0.5\nNC was dissolved and dispersed in 100 ml of de-ionized water containing 1.3 mg of H\n2\nPtCl\n6\n·6H\n2\nO (≥37.5%, Pt basis, Merck), and then the solvent was evaporated at 353 K. The resultant powder sample was dried at 353 K under vacuum overnight and reduced at 523 K for 3 h under H\n2\nflow (5%, 200 ml min\n−1\n). Commercial Pt nanoparticle (HiSPEC 3000, 20 wt% Pt) was purchased from Thermo Fisher Scientific. For the synthesis of Fe\n2\nO\n3\n/NC, the NC catalyst was first prepared identically to Fe\n0.5\nNC, except for the addition of Fe\nII\nacetate during the ball-milling step. Note that owing to the presence of trace amounts of Fe impurities in the commercial ZIF-8 (>100 ppm) (ref.\n39\n), Fe-free ZIF-8 was used for the synthesis of NC, which was prepared by mixing 2-methylimidazole (2-MeIm; 99%, Sigma-Aldrich) and Zn nitrate hexahydrate (Zn salt; 98%, Sigma-Aldrich) in aqueous solution (Zn salt/2-MeIm/water molar ratio of 1/60/2228) (ref.\n40\n). Afterwards, Fe\n2\nO\n3\n/NC was synthesized by a dry ball-milling of 98 mg NC and 2 mg commercial Fe\n2\nO\n3\n(96%, Sigma-Aldrich) for four cycles of 30 min at 400 rpm without heat treatment. The Fe content in Fe\n2\nO\n3\n/NC was ca. 1.3 wt%, as confirmed by ICP–OES. Commercial Fe–N–C catalyst (no. PMF-0110904, Pajarito Powder) was purchased from Pajarito Powder Inc, which is synthesized via hard templating with fumed silica. The carbon nanotube (CNT)-supported Fe-N-C catalyst (FeNC/CNT) was synthesized using a silica-protective-layer-assisted approach\n41\n. Then 100 mg of nitric acid-treated CNTs (Carbon Nanomaterial Technology) were mixed with 200 mg of Fe\nIII\nTMPPCl (Porphyrin Systems) in an agate mortar for 5 min. The mixture was heated in a quartz-tube furnace, starting from room temperature to 673 K, at a ramping rate of 275 K min\n−1\nand kept at that temperature for 3 h under N\n2\ngas (99.999%) flowing at a rate of 1 l min\n−1\n. Afterwards, the heat-treated CNT/Fe\nIII\nTMPPCl composite was mixed with 0.5 ml of TEOS in a mortar, followed by mixing with 0.5 ml of formic acid. The resulting mixture was transferred to an alumina crucible and dried in a 333 K oven for 3 h. Subsequently, the composite was heated to 1,073 K at a ramping rate of 275 K min\n−1\nand maintained at that temperature for 3 h under N\n2\ngas flowing at a rate of 1 l min\n−1\n. To etch the silica, the resulting composite was mixed with 2:1 (v/v) solution of ethanol and 10% aqueous HF, and stirred for 30 min. The mixture was then filtered and washed with ethanol multiple times. The HF etching process was repeated following the same procedure, and the resulting sample was dried at 333 K to obtain FeNC/CNT samples.\nPhysicochemical"
            }
        ]
    },
    {
        "conversation": [
            {
                "input": "How to synthesize Morphology?",
                "output": "In a paper with doi: 10.1038_s41929-023-01062-8, Methods\nSynthesis of Fe–N–C–\nn\n%FG catalysts\nIn a typical procedure, 10 mg of Fe\n2\nO\n3\nnanoparticles (Alfa Aesar, 5-nm APS Powder) and 6.78 g of zinc nitrate hexahydrate were dispersed and dissolved into a 150-ml methanol solution. The other 150-ml methanol solution contained 7.88 g of 2-methylimidazole. Both solutions were mixed and heated at 60 °C for 24 h. The precipitant was then collected by centrifuging, washed with ethanol three times, dried in a vacuum oven at 60 °C overnight, and finely ground to prepare the Fe\n2\nO\n3\n@ZIF-8 composite precursors. Next, the precursor was subject to pyrolysis at 1,100 °C for 1 h under FG (2–10 mol% H\n2\nin Ar) to synthesize the Fe–N–C–\nn\n%FG catalysts. For comparison, the identical composite precursor was pyrolysed at 1,100 °C in Ar to synthesize the control sample (Fe–N–C–Ar).\nMorphology and structure"
            }
        ]
    },
    {
        "conversation": [
            {
                "input": "How to synthesize Preparation of TiNS?",
