Repository: aobozhang2025/parser

File: test/summarized_catalysts.json (part 7 of 8)
[
                "output": "In a paper with doi: 10.1038_s41929-024-01133-4, Preparation of TiNS\nTiNS were synthesized by solid-state calcination of TiO\n2\n:K\n2\nCO\n3\n:LiCO\n3\nin a mole ratio of 1.0:0.23:0.078 according to previously reported procedures\n45\n. The mixed powder was finely ground for 30 min and calcined in two steps: heating at 900 °C for 1 h and gentle grinding after natural cooling to room temperature, and heating at 1,000 °C for 20 h and natural cooling to room temperature. In both calcination steps, the temperature rose at 10 °C min\n−\n1\nto reach the set point. The obtained layered parent microcrystals were washed three times with hot water to remove unreacted K\n2\nCO\n3\nand LiCO\n3\n. The washed K\n0.8\nTi\n1.73\nLi\n0.27\nO\n4\nlayered oxide was protonated by soaking in HCl solution (0.5 M) at room temperature for 3 days, and the solution was replaced daily with a fresh batch. To produce TiNS, the protonated titanate crystals (H\n1.0\nTi\n1.73\nO\n4\n) were dispersed in an aqueous solution of tetramethylammonium hydroxide (TMAOH) and then shaken gently for 2 days. The molar ratio between TMAOH and the protonated solid was 1:1, and the solid-to-solution ratio was controlled at 4.0 mg ml\n−\n1\n. To avoid the deleterious impact of TMAOH molecules in electrocatalytic applications, TiNS was purified by adding an appropriate amount of Mg(NO\n3\n)\n2\n(0.5 M). Then, the suspension was separated by centrifugation for 30 min at 1,610\ng\nat room temperature. The supernatant containing TMA\n+\nNO\n3\n−\nwas discarded, and TiNS was collected as a precipitate. The precipitate was re-suspended in HCl (1 M) and sonicated for 30 min, to convert residual Mg(OH)\n2\ninto MgCl\n2\nand remove it with the supernatant after centrifugation (2,862\ng\n). Finally, TiNS was dispersed in EG by a simple shaking process.\nPreparation of Ru@TiNS and Pt@TiNS\nTiNS loaded with Ru and Pt (denoted as Ru@TiNS and Pt@TiNS, respectively) were prepared by a modified polyol method. An appropriate amount of RuCl\n3\nor H\n2\nPtCl\n6\nprecursor was added to isolated TiNS to reach 25 wt.% Ru or 20 wt.% Pt. Typically, TiNS (200 mg) was first dispersed in EG (50 ml) by shaking. Then, the Ru precursor solution (103.13 mg RuCl\n3\n·\nx\nH\n2\nO dissolved in 10 ml deionized water, equivalent to 50.25 mg of Ru) was added dropwise to TiNS dispersed in EG. In the case of Pt@TiNS, the Pt precursor solution (107.92 mg H\n2\nPtCl\n6\n·6H\n2\nO dissolved in 10 ml deionized water, equivalent to 40.63 mg of Pt) was added dropwise to 200 mg TiNS dispersed in EG. The end product was heated for 3 h at 190 °C in an N\n2\nenvironment. The final step involved centrifuging Ru@TiNS or Pt@TiNS after washing them three times in acetone. For comparison, Ru (or Pt) loaded onto TiO\n2\nnanoparticles (TiO\n2\n-NP) was synthesized with the same procedure but replacing TiNS with TiO\n2\n.\nPreparation of the catalyst ink and working electrode\nTo study the electrocatalytic performance, a uniform ink dispersion was prepared by sonicating 2.0 mg of the electrocatalyst in 0.95 ml ethanol and 0.05 ml Nafion solution (5 wt.%) for 30 min, followed by stirring for 10 h. The obtained ink was sprayed onto the surface (1.5 cm\n2\n) of a clean carbon paper (CP) on a hotplate at 120 °C. The catalyst loading was accurately measured by weighting the CP with a microbalance with and without the electrocatalyst. The catalyst inks were sprayed onto one side of CP at a weight density of 1 mg cm\n−\n2\n. Considering that the electrocatalyst contained 25 wt.% of Ru or 20 wt.% of Pt, the Ru or Pt mass density was about 0.25 and 0.2 mg cm\n−\n2\n, respectively.\nPreparation of perovskite-based photocathode\nITO/glass substrates were treated with UV/ozone for 30 min and then transferred to a N\n2\n-filled glovebox with both H\n2\nO and O\n2\nlevels below 0.1 ppm. A PTAA solution (2 mg ml\n−\n1\nin toluene) was spin-cast at 4,000 rpm for 30 s, followed by heating at 100 °C for 15 min. After cooling to room temperature, a PFN-Br solution (0.5 mg ml\n−\n1\nin methanol) was deposited onto the PTAA films. The perovskite precursor solution was prepared by dissolving caesium iodide (CsI; 0.06 M), formamidinium iodide (FAI; 1 M), methylammonium bromide (MABr; 0.2 M), lead iodide (PbI\n2\n; 1.1 M), lead bromide (PbBr\n2\n; 0.2 M) and oleylamine (0.1 wt.%) in 1 ml of dimethylformamide/dimethyl sulfoxide (DMSO) mixed solvent (4/1, v/v). The perovskite layer was deposited using a two-step spin-coating procedure at 1,000 rpm for 5 s and then 5,000 rpm for 30 s. During the second step, 150 µl of chlorobenzene as an antisolvent was quickly dropped on the centre 10 s before the end of the whole spinning process. The film was annealed at 100 °C for 30 min. The perovskite film was coated with PMMA (1 mg ml\n−\n1\nin ethyl acetate) and spun at 5,000 rpm before being heated at 100 °C for 5 min. The electron transporting layer was deposited by spin-casting a PC\n61\nBM solution (25 mg ml\n−\n1\nin chlorobenzene) at 1,000 rpm for 30 s and a BCP solution (1 mg ml\n−\n1\nin isopropyl alcohol) at 4,000 rpm for 30 s. Finally, a 150-nm-thick Ag electrode was deposited via thermal evaporation at <10\n−\n6\nTorr. Ru@TiNS was sprayed on a piece of CP. After drying, the Ru@TiNS loaded on CP was connected to the Ni foil (0.6 cm × 0.6 cm, thickness ~0.1 mm, Alfa Aesar) with the silver (Ag) paste. This configuration was then attached to the Ag layer (top electrode of the perovskite solar cell) using FM, where it was melted at its melting point (62 °C), followed by cooling to room temperature according to a previous report\n28\n. The edges were then covered with epoxy resin. Finally, to complete the fabrication, small, enamelled piece of copper wire was connected to the samples via Ag paste, leaving them for at least 24 h to dry completely.\nElectrochemical nitrate reduction (NITRR)\nAll NITRR experiments were performed in a three-electrode H-cell configuration, with constant stirring at 500 rpm in both compartments. CP with sprayed catalyst ink was used as the working electrode; Hg/HgO or Ag/AgCl as the reference electrode in alkaline or acidic medium, respectively; and a piece of clean Pt wire as the CE. The applied potential was expressed relative to the RHE using the following equation for conversion:\n$$E,{V}_{{{\\mathrm{RHE}}}}=E,{V}_{\\frac{{{\\mathrm{Hg}}}}{{{\\mathrm{HgO}}}}}\\left({{\\mathrm{or}}\\; E},{V}_{\\frac{{{\\mathrm{Ag}}}}{{{\\mathrm{AgCl}}}}}\\right)+0.59\\,{{\\mathrm{pH}}}.$$\n(2)\nThe two compartments in the H-cell were separated by a Nafion membrane. The concentrations of NH\n3\nand NO\n2\n−\nwere measured periodically in the anolyte part to check product diffusion from the catholyte to the anolyte cell. When needed, a replenishment system was utilized to supply fresh NO\n3\n−\nelectrolyte solution in the catholyte compartment. In the experiments, the H-cell was filled with 50 ml electrolyte solution in each half, and the system was connected online to the gas chromatograph to analyse the HER. It was also equipped with a sealed syringe to enable online sampling and measurement of NH\n3\nand NO\n2\n−\nconcentrations (using the indophenol blue and Griess reagent protocols, respectively; Supplementary Fig.\n6\n). The FE for NH\n3\nand NO\n2\n−\nand the current density for NH\n3\nwere calculated as follows:\n$${{{\\mathrm{FE}}}}_{{{\\mathrm{NH}}}3}=\\frac{\\left(8\\times F\\times {C}_{{{\\mathrm{NH}}}3}\\times V\\,\\right)}{Q}$$\n(3)\n$${{{\\mathrm{FE}}}}_{{{\\mathrm{NO}}}2}=\\frac{\\left(2\\times F\\times {C}_{{{\\mathrm{NO}}}2}\\times V\\,\\right)}{Q}$$\n(4)\n$${{{\\mathrm{FE}}}}_{{\\mathrm{H}}2}=\\frac{\\left(2\\times F\\times {C}_{{\\mathrm{H}}2}\\times V\\,\\right)}{Q}$$\n(5)\nwhere\nF\nis the Faraday constant,\nV\nis the volume of the electrolyte,\nQ\nis the transferred charge in the electrocatalytic reaction,\nC\nNH3\nand\nC\nNO2\nare respectively the molar concentrations of NH\n3\nand nitrite,\nm\nis the catalyst mass and\nt\nis the reaction time. Furthermore, the onset potential, which we define here to mean to the voltage at which 0.5 mA cm\n−\n2\nis reached.\nElectrochemical glycerol oxidation\nIn the electrochemical glycerol oxidation experiment, Pt@TiNS sprayed on CP (loading: 1 mg cm\n−\n2\n) was used as the working electrode, Pt wire as the CE, and Hg/HgO as the reference electrode. A two-compartment cell was filled with 50 ml of 1.0 M KOH and 0.5 M glycerol as electrolyte on each side. The product concentration and selectivity were measured by a Waters 2535 high-performance liquid chromatograph equipped with UV and refractive index detectors and a Bio-Rad Aminex HPX-87H sugar column.\nPEC measurement\nPEC measurements were performed on each individual photocathode utilizing a half-cell reactor in 1.0 M KOH with various KNO\n3\nconcentrations in a conventional three-electrode system. The working, reference and counter electrodes were integrated perovskite photocathode, Hg/HgO (1.0 M NaOH), and Pt mesh (1 cm × 1 cm). All potentials were measured against the Hg/HgO reference electrode and converted to the RHE reference scale using the equation\nE\n(\nV\nversus RHE) =\nE\n(\nV\nversus Hg/HgO) + 0.059 × pH + 0.118. For the unassisted measurement system, PEC tests were performed to reveal the long-term stability and concentration of formed products using 1.0 M KOH + 0.5 M KNO\n3\n(50 ml) as the catholyte and 1.0 M KOH + 0.5 M glycerol (50 ml) as the anolyte. The home-made glass reactor was used to conduct the unassisted experiments. A Nafion 117 membrane that had been pre-activated by soaking in deionized water for 2 h divided this two-compartment reactor in the middle. The geometric area of the photocathodes was used to normalize all current densities, and a 10 mV s\n−\n1\nscan rate was maintained. The simulated AM 1.5 G one-sun irradiation was achieved by using a water filter and a 300 W xenon lamp. By aligning a silicon reference cell (approved by Newport Corporation; PEC-SI01, Peccell Technologies) parallel to the light beam from the xenon lamp, the light intensity was adjusted on the ITO side (backside illumination) to one sun. The device was covered by black tape except for an aperture area of 0.096 cm\n2\n, which determined the illumination area. The absorbance measurements were conducted on a UV–Vis spectrometer (Agilent Cary 5000). The thickness of the PMMA layer was measured by first depositing the layer on thin ITO glass and then conducting ellipsometry (Elli-SE-UaM8).\nIndophenol blue method\nUV–Vis spectroscopy was utilized to measure NH\n3\nconcentration by the indophenol blue method\n29\n,\n37\n,\n46\n. The samples were collected through the gas-sealed syringe line and diluted enough to be within detectable range. Then, into 1 ml mixed solution containing 1 M NaOH, 5 wt.% salicylic acid and 5 wt.% sodium citrate, 1 ml of diluted sample was added. In the next step, 0.5 ml NaClO (0.05 M) was added and mixed by pipetting method. Finally, 0.1 ml sodium nitroferricyanide solution (1.0 wt.%) was added, mixed and kept for 1 h under dark before UV–Vis spectrophotometry measurement. The peak absorbance at 655 nm was recorded, and the NH\n3\nconcentration was calculated by calibration curve obtained using NH\n4\nCl solutions (Supplementary Fig.\n6a,b\n).\nThe NH\n3\nconcentration was also measured by\n1\nH-NMR (500 MHz) according to a previous reported procedure\n46\n. The sample was diluted to the detection range and mixed with 0.1 ml DMSO, and its NMR spectrum was acquired on a Liquid Bruker Avance NMR spectrometer. The NH\n3\nconcentration was evaluated using a standard calibration curve (Supplementary Fig.\n7\n).\nNitrite detection\nThe nitrite concentration was measured using a spectroscopy procedure reported elsewhere\n29\n.\np\n-Aminobenzenesulfonamide (2.0 g) was dissolved in 50 ml deionized water. Another solution was prepared by mixing ethylenediamine dihydrochloride (0.1 g) and phosphoric acid (3.94 ml) in 50 ml deionized water. Both solutions were stored in the refrigerator and mixed in 1:1 volume ratio (colouring agent) just before the UV–Vis measurement. Then, 1.0 ml of the collected sample was diluted to reach the detection range, and 2.0 ml H\n2\nSO\n4\n(0.5 M) was added and finally 1.0 ml of the above prepared colouring agent. By using UV–Vis spectrophotometry, the intensity of the spectral peak at 540 nm was determined (UV-2600). A calibration curve was used to determine the concentration (Supplementary Fig.\n6c,d\n).\nIsotopically labelled ammonia (\n15\nNH\n3\n) detection\nTo exclude the possibility of NH\n3\ndetection by another source of contaminations (N\n2\nreduction reaction, electrode contamination or NH\n3\ninjection through gas line or in air) isotopically labelled K\n15\nNO\n3\n(Sigma-Aldrich, 98 atom%\n15\nN) was utilized as N-source and the corresponding\n15\nNH\n3\n+\nwas quantified by\n15\nNH\n3\n+\n(Agilent (Varian) VNMRS-600MHz spectrometer). Due to the clear identification of\n15\nNH\n3\n+\nwith doublet\n15\nNH\n3\n+\nfrom triplet peaks of\n14\nNH\n3\n+\n, overestimation of NH\n3\nconcentration and consequently FE, percentage can be cancelled effectively. Isotopically labelled experiments were conducted for both electrocatalytic and PEC conversion of K\n15\nNO\n3\nto\n15\nNH\n4\n+\n. The sample was taken from electrolyte at different time after starting reaction and then acidified to pH 3 by adding appropriate 3 M HCl. The sample then mixed with 0.1 ml DMSO, and its\n1\nH-NMR spectrum was obtained. The\n15\nNH\n4\n+\nconcentration was quantified based on the calibration curve acquired by a set of\n15\nNH\n4\nCl (Sigma-Aldrich, 98 atom%\n15\nN) standard solutions (Supplementary Fig.\n9\n).\nAnolyte product quantification\nA certain amount of aliquot was analysed after each experiment using HPLC to calculate selectivity of the products via an Agilent 1260 infinity 2 chromatography equipped with a Hi-Plex H (7.7 × 300 mm, 8 μm) column. The selectivity of products was calculated by the following equation:\n$${{\\mathrm{Selectivity}}}=\\frac{{N}_{{\\mathrm{D}}}}{{N}_{{\\mathrm{T}}}}\\times 100$$\n(6)\n$${\\rm{Yield}}, \\% =\\frac{{N}_{{\\mathrm{D}}}}{{a\\times N}_{{\\mathrm{i}}}}\\times 100$$\n(7)\nwhere\nN\nT\nis the total sum of desired and undesired products,\nN\ni\nis the initial concentration of glycerol and\nN\nD\nis the desired product. For its quantification, the standard calibration curve was plotted on the basis of the concentration and integrated area in HPLC. Here the solvent for standard solution was H\n2\nSO\n4\nwith proper concentration recommended for column."
            }
        ]
    },
    {
        "conversation": [
            {
                "input": "How to synthesize Pt/MC?",
                "output": "In a paper with doi: 10.1038_s41929-024-01165-w, Methods\nSynthesis of MC material\nMC was prepared by the metal-assisted carbonization method, in which catechol was used as a typical host for the encapsulation of sublimable Zn species to form the corresponding catalyst precursor. Catechol (1.3 g, 12.0 mmol), nano-fumed SiO\n2\n(2.0 g), Zn(NO\n3\n)\n2\n·6H\n2\nO (2.1 g, 7.0 mmol) and tetrahydrofuran (150 ml) were loaded in a round-bottom flask (500 ml) and stirred for 6 h at room temperature. After the removal of the solvent by rotary evaporation, the remaining powder was dried overnight at 80 °C and then carbonized at 1,000 °C for 2 h with a heating rate of 5 °C min\n−1\nunder an Ar atmosphere. After that, the carbide was immersed in HF (40 wt%) solution for 72 h to remove the soluble species and impurities. Finally, the solid was collected by filtration, washed with deionized water five times and then dried at 80 °C under vacuum for 12 h. The resulting sample was labelled as the MC material.\nSynthesis of Pt/MC, Co/MC, Ni/MC and Fe/MC catalysts\nMC-supported metal NPs were prepared using a wet impregnation method\n59\n. Typically, MC (97 mg) and deionized water (20 ml) were mixed in a round-bottom flask (100 ml) and sonicated for 30 min. After the introduction of H\n2\nPtCl\n6\naqueous solution (8.0 mg H\n2\nPtCl\n6\n·6H\n2\nO in 5 ml H\n2\nO), the mixture was dispersed by an ultrasonic treatment for another 1 h and stirred vigorously for 12 h. After the removal of water by rotary evaporation, the remaining powder was dried overnight at 80 °C and then calcined at 500 °C for 3 h with a heating rate of 5 °C min\n−1\nunder a H\n2\n/Ar (10 vol% H\n2\n) atmosphere. Finally, the solid was washed with deionized water and ethanol five times and then dried at 80 °C under vacuum for 12 h. The resulting sample was labelled as the Pt/MC catalyst. For the Co/MC, Ni/MC and Fe/MC catalysts, Co(NO\n3\n)\n2\n·6H\n2\nO (14.8 mg, 0.051 mmol), Ni(NO\n3\n)\n2\n·6H\n2\nO (14.9 mg, 0.051 mmol) and Fe(NO\n3\n)\n3\n·9H\n2\nO (21.7 mg, 0.054 mmol) were used instead of H\n2\nPtCl\n6\n·6H\n2\nO, respectively.\nSynthesis of\nx\nPt + Co\n1\n/MC, Pt + Ni\n1\n/MC and Pt + Cu\n1\n/MC catalysts\nCatalysts with Pt NPs and Co SASs separately dispersed were prepared following the same procedures as those of the Pt\n1\n+ Co\n1\n/MC catalyst (\nSupplementary Methods\n), in which 97 mg Co\n1\n/MC was used instead of the MC support. The resulting sample was labelled as\nx\nPt + Co\n1\n/MC catalyst (\nx\n= 1, 2, 3, 4, 5 and 10, which represents the weight content of Pt NPs). In the preparation of the\nx\nPt + Co\n1\n/MC catalysts, 90–99 mg Co\n1\n/MC was used as the support, with the amount increasing with\nx\n. In addition, 2.7–26.5 mg H\n2\nPtCl\n6\n·6H\n2\nO was dissolved in 5 ml H\n2\nO, again depending on\nx\n, and then the H\n2\nPtCl\n6\naqueous solutions were added into the mixture. For the Pt + Ni\n1\n/MC and Pt + Cu\n1\n/MC catalysts, the same procedures were employed as those for the\nx\nPt + Co\n1\n/MC catalysts, and 97 mg of Ni\n1\n/MC and Fe\n1\n/MC were used as the supports instead of Co\n1\n/MC, respectively.\nSynthesis of PtCo\n1\n/MC, PtNi\n1\n/MC and PtFe\n1\n/MC catalysts\nSAS-decorated Pt NPs were synthesized following a polymer carbonization method. Typically, catechol (1.3 g, 12.0 mmol), nano-fumed SiO\n2\n(2.0 g), H\n2\nPtCl\n6\n·6H\n2\nO (51.8 mg, 0.1 mmol), Co(NO\n3\n)\n2\n·6H\n2\nO (2.0 g, 7.0 mmol) and tetrahydrofuran (150 ml) were loaded in a round-bottom flask (500 ml) and stirred for 6 h at room temperature. After the removal of the solvent by rotary evaporation, the remaining powder was dried overnight at 80 °C and then carbonized at 900 °C for 2 h with a heating rate of 5 °C min\n−1\nunder an Ar atmosphere. After that, the carbide was immersed in HF (40 wt%) solution at 60 °C for 72 h to remove the soluble species and impurities. Then, the solid was collected by filtration, washed with deionized water five times, dried at 80 °C under vacuum for 12 h and finally treated at 500 °C for 3 h with a heating rate of 5 °C min\n−1\nunder a H\n2\n/Ar (10 vol% H\n2\n) atmosphere. The resulting sample was labelled as the PtCo\n1\n/MC catalyst. For the PtNi\n1\n/MC and PtFe\n1\n/MC catalysts, Ni(NO\n3\n)\n2\n·6H\n2\nO (9.9 mg, 0.034 mmol) and Fe(NO\n3\n)\n3\n·9H\n2\nO (13.7 mg, 0.034 mmol) were used instead of Co(NO\n3\n)\n2\n·6H\n2\nO, respectively.\nSynthesis of PtCo/MC, PtNi/MC and PtFe/MC catalysts\nMC-supported Pt-based alloy catalysts were prepared following the same procedures as those of the Pt/MC catalyst, in which Co(NO\n3\n)\n2\n·6H\n2\nO (9.9 mg, 0.034 mmol) was additionally introduced into the mixture of H\n2\nPtCl\n6\n·6H\n2\nO aqueous solution (8.0 mg in 5 ml H\n2\nO), deionized water (20 ml) and MC (95 mg). The resulting sample was labelled as the PtCo/MC catalyst. For the PtNi/MC and PtFe/MC catalysts, Ni(NO\n3\n)\n2\n·6H\n2\nO (9.9 mg, 0.034 mmol) and Fe(NO\n3\n)\n3\n·9H\n2\nO (13.7 mg, 0.034 mmol) were used instead of Co(NO\n3\n)\n2\n·6H\n2\nO, respectively."
            }
        ]
    },
    {
        "conversation": [
            {
                "input": "How to synthesize Methods?",
                "output": "In a paper with doi: 10.1038_s44160-022-00129-x, Methods\nSynthesis of Ni-SACs with different microscale structures\nTypically, 1.0 g\no\nPD, 0.405 g NiCl\n2\n·6H\n2\nO and 1.0 g SiO\n2\nhard template (that is, SiO\n2\n-NPs, SBA-15 or MCM-48) were added into 20 ml 1.0 M HCl solution, sonicated for 10 min and then stirred for ~0.5 h. Then, 12 ml 1.0 M HCl solution containing 3.0 g (NH\n4\n)\n2\nS\n2\nO\n8\nwas added dropwise with vigorous stirring. After polymerization of\no\nPD in an ice bath for ~24 h, the mixture was dried using a rotary evaporator. Subsequently, the obtained dried powder was subjected to a pyrolysis process under flowing Ar at 800 °C for 2 h. Finally, the product underwent alkaline (2.0 M NaOH) and acidic (2.0 M H\n2\nSO\n4\n) leaching successively to remove the SiO\n2\ntemplate and unstable metallic species, respectively, to obtain the Ni-SAC samples.\nSynthesis of various M-SACs\nThe synthesis method of various M-SACs is the same as that of Ni-SACs. However, 0.22 g CoCl\n2\n, 0.456 g Mn(NO\n3\n)\n2\n·4H\n2\nO, 0.457 g Zn(NO\n3\n)\n2\n·6H\n2\nO, 0.27 g CuCl\n2\n·4H\n2\nO, 0.577 g ScCl\n3\n·6H\n2\nO and 0.29 g FeCl\n3\nwere used for preparing Co-, Mn-, Zn-, Cu-, Sc- and Fe-SAC, respectively.\nSynthesis of multi-M-SACs\nWe also used the same synthesis processes to prepare multi-M-SACs, including binary NiCo-SAC/SBA-15, ternary NiCoMn-SAC/SBA-15, quaternary NiCoMnZn-SAC/SBA-15, quinary NiCoMnZnCu-SAC/SBA-15, senary NiCoMnZnCuSc-SAC/SBA-15 and septenary NiCoMnZnCuScFe-SAC/SiO\n2\n, with the only difference being that the corresponding multiple metal salt precursors were simultaneously used for multi-M-SACs.\nSynthesis of Ni catalyst with embedded nanoparticles\nThe Ni catalyst with embedded nanoparticles was prepared for comparison. Its synthesis process was similar to that of the various SACs. However, for synthesizing Ni catalyst with embedded nanoparticles, SiO\n2\nhard templates were not used, and thus the step of alkaline leaching was omitted."
            }
        ]
    },
    {
        "conversation": [
            {
                "input": "How to synthesize More?",
                "output": "In a paper with doi: 10.1038_s44160-023-00458-5, Methods\nSynthesis of Ni\n5\nW\n10\nSynthesis methods of Ni\n5\nand W\n10\nare provided in Supplementary Note\n3\n. A solid mixture of fresh Ni\n5\n(50 mg) and W\n10\n(100 mg) was suspended in DMF-H\n2\nO (3:1, 4 ml) solution in a 10 ml vial. The sonication steps take approximately 5 min to obtain a solution. After the solution was heated at 100 °C for 24 h and cooled to room temperature, green crystals of\nNi\n5\nW\n10\nwere obtained, and the yield was 75% (based on Ni\n5\n). The CCDC number of\nNi\n5\nW\n10\nis\n2215238\n. More details can be seen in Supplementary Note\n3\n.\nSynthesis of Ni\n6\nW\n10\nA solid mixture of fresh Ni(NO\n3\n)\n2\n·6H\n2\nO (0.21 mmol), W\n10\n(100 mg) and 3,5-bis(pyridin-2-yl)-1,2,4-triazole (Hbpt, 0.18 mmol) was suspended in DMF-H\n2\nO (2:1, 3.0 ml) solution in a 10 ml vial. Then, 50 μl nitric acid was added to the solution under stirring. The sonication steps take approximately 5 min to obtain a solution. After the solution was heated at 150 °C for 72 h and cooled to room temperature. Green crystals of\nNi\n6\nW\n10\nwere obtained, and the yield was 70% (based on Ni(NO\n3\n)\n2\n·6H\n2\nO). The CCDC number of\nNi\n6\nW\n10\nis\n2215237\n."
            }
        ]
    },
    {
        "conversation": [
            {
                "input": "How to synthesize Methods?",
                "output": "In a paper with doi: 10.1038_s44160-024-00607-4, Methods\nSynthesis of CDs\nThe CDs were synthesized according to our previously reported work\n41\n,\n42\n. Generally, heather leaves were used for the CD preparation based on a simple hydrothermal crystallization, and the synthesis of the CDs could be scaled up easily. In our strategy, CDs with small sizes and high surface-to-volume ratios were critical to achieve a high loading of atomically dispersed metal atoms. As such, we modified the reaction temperature and time to adjust the size distributions of CDs. Finally, CDs with particle size ranging from 5 to 10 nm (measured by HR-TEM) were obtained after hydrothermal crystallization, cooling, centrifugation, filtering and freeze-drying.\nSynthesis of UHDNi–N–C SACs\nIn a typical synthesis of UHDNi–N–C SACs, 0.40 g of NiCl\n2\n·6H\n2\nO was added into 25 ml of CD solution (15 mg ml\n−1\n, with deionized water as the solvent) under continuous stirring to obtain a homogeneous solution. The obtained solution was quickly frozen in liquid nitrogen, followed by freeze-drying for 8 h. Next, the as-prepared solid powders were mixed with urea and thiourea, then ground into a homogeneous precursor. The optimized masses of urea and thiourea (mass ratio, 7:1) were determined based on many investigations. The powders were placed in a tubular quartz tube and heated at a rate of 5 °C min\n−1\nto 800 °C in flowing Ar gas. After heating at 800 °C for 2 h, the solid product was allowed to naturally cool to room temperature. Finally, the obtained UHDNi–N–C SACs powders were collected for further detailed"
            }
        ]
    },
    {
        "conversation": [
            {
                "input": "How to synthesize carbon?",
                "output": "In a paper with doi: 10.1038_s44160-024-00685-4, Methods\nSynthesis of PMene-Ru\n0.18\nIn a typical synthesis of PMene-Ru\n0.18\nwith an element ratio of Pd:Ir:Mo:Pt:Ru = 46:18:14:4:18, 6.0 mg Pd(acac)\n2\n, 7.8 mg Pt(acac)\n2\n, 3.8 mg Ru(acac)\n3\n, 5.5 mg Ir\n4\n(CO)\n12\n, 10.0 mg NH\n4\nBr, 15.0 mg Mo(CO)\n6\nand 5 ml OAm were added into a 15 ml glass vial and stirred in an oil bath at 50 °C for 1 h. The as-obtained dark-purple solution was then heated to 220 °C with a slow heating rate (3–4 °C min\n−1\n) and this was maintained for 3 h. After the solution was cooled down to room temperature, the black product was collected by centrifugation at 8,900\ng\nand washed twice with cyclohexane for further processing. For PMene-Ru\n0.1\nand PMene-Ru\n0.4\n, the same procedures were followed except that the amount of Ru(acac)\n3\nwas changed from 3.8 mg to 1.9 mg and 7.5 mg, respectively.\nQMene was synthesized following a similar procedure without the addition of Ru(acac)\n3\n. For BMene, the same method was applied without the addition of both Pt(acac)\n2\nand Ru(acac)\n3\n.\nPreparation of Mene/C catalysts\nThe as-prepared BMene, QMene and PMene-Ru\nx\n(\nx\n= 0.1, 0.18, 0.4) catalysts were loaded onto carbon supports for electrochemical tests. Typically, the cyclohexane dispersion of different Menes was mixed with a certain amount of Vulcan XC-72 in ethanol/cyclohexane mixture (volume ratio ≈ 1:4) under ambient sonication for 1 h. The product was then collected by centrifugation at 11,125\ng\n, washed twice with ethanol and dried at 60 °C for 1 h without any other postprocessing.\nXAFS experiments and EXAFS data processing\nXAFS measurements were carried out at the BL14W1 and BL11B beamlines of the Shanghai Synchrotron Radiation Facility (SSRF) as well as at the 1W1B beamline at the Beijing Synchrotron Radiation Facility (BSRF). A Lytle detector was used to collect fluorescence signals for the element Ru. The EXAFS data analysis was performed using Athena and Artemis software packages according to the standard data analysis procedures. FT-EXAFS spectra were obtained with a similar\nk\nregion as shown in this profile (Fig.\n2c\n) so as to acquire comparable CNs. Finally, wavelet transform (WT)-EXAFS images were obtained from\nk\n3\n-weighted EXAFS data using the Morlet function in a Fortran program.\nElectrochemical measurements\nTo get homogeneous catalyst ink of 1 mg ml\n−1\n, as-obtained Mene/C products were subsequently dispersed in a mixture of ultrapure water, isopropanol and Nafion D-521 solution (volume ratio = 1:1:0.04) by sonication for 1 h. A three-electrode system (glass carbon with a diameter of 5 mm coated with catalyst ink as the working electrode, carbon as the counter electrode and a saturated calomel electrode in saturated KCl solution calibrated to be 1.008–1.011 V versus RHE as the reference electrode) and a specifically designed cell with good sealing performance were used to conduct alkaline HOR tests on a rotating disk electrode (RDE). The metal loading (total noble metal, including Pd, Ir, Ru and Pt) on the electrode of every test was controlled to be approximately 10 μg cm\n−2\n."
            }
        ]
    },
    {
        "conversation": [
            {
                "input": "How to synthesize Methods?",
                "output": "In a paper with doi: 10.1038_s44160-025-00752-4, Methods\nSynthesis of the Pr\n6\nO\n11\n–Cu-SS catalyst\nThe catalysts were synthesized by a stepwise precipitation and stepwise calcination method using different mole ratios of the Cu(CH\n3\nCOO)\n2\nto Pr(CH\n3\nCOO)\n3\n·6H\n2\nO. First, Cu(CH\n3\nCOO)\n2\n(1 mmol) and Pr(CH\n3\nCOO)\n3\n·6H\n2\nO (4 mmol) were dissolved in a mixture of 100 ml deionized water and ethanol (3:7 vol/vol) by an ultrasonic device, and then heated to 50 °C with vigorous stirring. (NH\n4\n)\n2\nCO\n3\n(3 mmol) was dissolved in 5 ml deionized water to form a precipitating agent, which was then slowly dropped into the previously prepared solution containing the precursors, and stirred for 30 min. Then the temperature was raised to 85 °C. KOH (10 mmol) was dissolved in 10 ml of deionized water to form a precipitating agent, which was slowly dropped into the prepared precipitating solution, and stirred for 2 h. The mixture was evaporated using a rotary evaporator and the solid was dried under vacuum at 120 °C for 12 h. After grinding the solid in an agate mortar, the powder was calcined under air at 500 °C for 3 h (heating rate, 10 °C min\n−1\n). After rinsing with deionized water and ethanol three times, the powder was dried at 80 °C for 12 h, and then calcined in argon at 600 °C for 2 h (heating rate, 2 °C min\n−1\n). A light grey powder was obtained and named as Pr\n6\nO\n11\n–Cu-SS (Pr\n6\nO\n11\n–Cu-4:1). The preparation methods of Pr\n6\nO\n11\n–Cu-9:1, Pr\n6\nO\n11\n–Cu-2:1, Pr\n6\nO\n11\n–Cu-1:1, Pr\n6\nO\n11\n–Cu-1:2, Pr\n6\nO\n11\n–Cu-1:4 and Pr\n6\nO\n11\n–Cu-1:9 electrocatalysts are similar to those of Pr\n6\nO\n11\n–Cu-SS, and the feeding ratios of Cu(CH\n3\nCOO)\n2\nto Pr(CH\n3\nCOO)\n3\n·6H\n2\nO, and (NH\n4\n)\n2\nCO\n3\nwere changed to (mmol) 1:9:4, 1:2:2.5, 1:1:2.5, 2:1:4, 4:1:8 and 9:1:18, respectively.\nSynthesis of the Pr\n6\nO\n11\n–Cu-CS and Pr\n6\nO\n11\n–Cu-SC catalysts\nThe Pr\n6\nO\n11\n–Cu-CS catalyst was synthesized by a co-precipitation and stepwise calcination method. First, Cu(CH\n3\nCOO)\n2\n(1 mmol) and Pr(CH\n3\nCOO)\n3\n·6H\n2\nO (4 mmol) were dissolved in a mixture of 100 ml deionized water and ethanol (3:7 vol/vol) by an ultrasonic device, and then heated to 50 °C with vigorous stirring. A mixture of (NH\n4\n)\n2\nCO\n3\n(3 mmol) and KOH (10 mmol) was dissolved in 15 ml deionized water to form a co-precipitating agent, which was then slowly dropped into the previously prepared mixed solvent containing the precursor, and stirred for 30 min. Then the temperature was raised to 85 °C stirring continued for 2 h. The mixture was evaporated using a rotary evaporator and dried under vacuum at 120 °C for 12 h. After grinding the solid with an agate mortar, the powder was calcined under air at 500 °C for 3 h (heating rate, 10 °C min\n−1\n). After rinsing with deionized water and ethanol three times, the powder was dried at 80 °C for 12 h, and then calcined in argon at 600 °C for 2 h (heating rate, 2 °C min\n−1\n). A light grey powder was obtained and named Pr\n6\nO\n11\n–Cu-CS. The Pr\n6\nO\n11\n–Cu-SC catalyst was synthesized by a stepwise precipitation and co-calcination method. The preparation method was similar to that of Pr\n6\nO\n11\n–Cu-SS, with the only difference being that the temperature of the first calcination process was raised to 600 °C, discarding the second calcination process in argon. A light brown powder was obtained and named Pr\n6\nO\n11\n–Cu-SC.\nSynthesis of the CuO and Pr\n6\nO\n11\ncatalysts\nCuO and Pr\n6\nO\n11\ncatalysts were prepared following similar synthetic procedures as those for Pr\n6\nO\n11\n–Cu-SS catalyst, while 4 mmol Cu(CH\n3\nCOO)\n2\nand 8 mmol KOH were used instead in preparation of CuO. Pr\n6\nO\n11\ncatalyst was prepared with 4 mmol Pr(CH\n3\nCOO)\n3\n·6H\n2\nO and 10 mmol (NH\n4\n)\n2\nCO\n3\nwere used.\nSynthesis of the RO\nx\n–Cu catalysts\nRO\nx\n–Cu catalysts (R = La, Ce, Nd, Sm, Eu, Tb, Gd and Er) were prepared following the similar synthetic procedures to those for Pr\n6\nO\n11\n–Cu-SS catalysts; the amounts of starting precursors used are listed in Supplementary Table\n2\n."
            }
        ]
    },
    {
        "conversation": [
            {
                "input": "How to synthesize the?",
                "output": "In a paper with doi: 10.1038_s44160-025-00782-y, Methods\nSynthesis of Pd/BWO series photocatalysts\nFirst, 0.3 g Bi\n2\nWO\n6\n/amorphous BiOCl nanosheet powder was dispersed in 11 ml HNO\n3\n(1.3 M) solution and stirred for 4 h. The products were then collected by centrifugation and washed with deionized water until the supernatant solution was neutral. After freeze-drying for 2 days, 0.15 g of the sample was treated in a tube furnace with 5 vol% H\n2\n/Ar gas at 150 °C for 5 h to introduce defects. The resulting sample was named BWO. Palladium single-atom loading was performed by a typical incipient wet-impregnation method: to prepare 0.05 wt% Pd–O\n3\n/BWO, 50 mg of BWO nanosheet was impregnated with 100 μl of 0.25 mg Pd ml\n−1\nPdCl\n2\n/acetonitrile solution. After impregnation, the sample was dried at 60 °C for 30 min and then calcinated in a muffle furnace at 175 °C for 3 h. The impregnation step remained the same for preparing 0.05 wt% Pd–O\n4\n/BWO, apart from changing the calcination temperature to 250 °C. Palladium nanoparticle loading was followed by thermal reduction: for the preparation of 0.5 wt% Pd\nNp\n/BWO, 100 mg BWO, 7.5 mg ascorbic acid, 7.5 mg citric acid and 25 mg polyvinylpyrrolidone (mol. wt, 55,000) were added to 9 ml deionized water at 80 °C under vigorous stirring. After 30 min, 1.85 ml of 1 mg ml\n−1\nK\n2\nPdCl\n6\nsolution was injected into the solution dropwise and kept stirring for 4 h. Finally, the solid was collected by centrifugation, washed with deionized water and dried at 60 °C overnight, after which the supernatant was almost transparent, indicating the successful loading of palladium nanoparticles on the support.\nCatalytic evaluation\nSingle-batch reaction system\nTypically, 5 mg photocatalysts and 0.1 mmol toluene were dispersed in 2 ml acetonitrile and transferred into a 10-ml quartz tube with continuous stirring. Then, O\n2\nwas steadily bubbled through the solution. The photocatalytic reactions were performed on a WATTCAS Parallel Light Reactor (WP-TEC-1020HSL), using an 8-W, 400–405-nm purple LED, which was integrated with a water circulation system that maintained the temperature constant at 25 °C (room temperature). The light power density was measured through direct contact with the light source by an optical power and energy meter (Thorlabs-PM 100D) as 130 mW cm\n−\n2\n. After irradiation for a specified time, the mixture was collected and the photocatalysts were separated by centrifugation. The obtained supernatant was detected and quantitatively analysed by GC–MS with an electron capture detector (Thermo Trace GC Ultra) and GC with a flame ionization detector (Shimadzu GC 2010 Plus).\nFlow reaction system\nGenerally, 37.5 mg photocatalysts and 0.75 mmol toluene were thoroughly dispersed in 15 ml acetonitrile by sonication. Then, the mixture was transferred to a vessel with continuous stirring and water cooling to guarantee a constant room temperature (25 °C). Subsequently, the mixture was pumped into the photochemical flow reaction reactor (9 ml liquid hold-up volume) via a peristaltic pump. Meanwhile, the compressed air was introduced and controlled by a flow meter to form monodispersed bubbles in the reactor channels. After the specified reaction time, the mixture was collected and centrifuged, and the contents finally detected and analysed.\nThe flow reaction device is fitted with a 405-nm LED panel as the light source. This panel was clamped to the device and its light power density was measured through direct contact with the light source by an optical power and energy meter (Thorlabs-PM 100D) as 120 mW cm\n−\n2\n."
            }
        ]
    },
    {
        "conversation": [
            {
                "input": "How to synthesize preparation of highly porous carbonaceous supercapacitors.?",
                "output": "In a paper with doi: 10.1038_s44221-024-00241-6, preparation of highly porous carbonaceous supercapacitors.\nIn this work, we report a chemical-free and green O\n2\n•−\ngeneration strategy with a rechargeable porous carbonaceous material (denoted hereafter as carbonaceous geosupercapacitors (CGs)), directly through O\n2\nactivation in water (Fig.\n1a\n). This CG material was directly prepared by simply pyrolysing cattle bones under O\n2\n-free conditions at high temperatures followed by acid etching. Arsenite (As(III)), a widespread toxic metalloid in waters and aquifers\n21\n, was chosen as a representative pollutant and additional pollutants, including dyes (rhodamine B dye (RB), methyl orange (MO), methylene blue (MB)), tetracycline (TC), tetrabromobisphenol A (TBBPA) and Cr(VI), were used to verify the broad applicability of this technology. The reusability of developed CG for sustainable pollutant oxidation was further determined through electron recharging/refilling. The possibility of extending this O\n2\n•−\nproducing system to obtain other potent ROS such as •OH radicals was also determined by a simple combination with iron oxides. A CG-embedded portable continuous-flow device was fabricated to demonstrate the potential value of this proposed system for water treatment.\nFig. 1: Preparation and"
            }
        ]
    },
    {
        "conversation": [
            {
                "input": "How to synthesize MoS?",
