Repository: aobozhang2025/parser

File: test/summarized_catalysts.json (part 8 of 8)
[
                "output": "In a paper with doi: 10.1038_s44221-025-00399-7, Catalyst preparation\nFirst, ferric acetylacetonate (Fe(acac)\n3\n) and 1,10-\northo\n-phenanthroline were added to ethanol, and the mixture was stirred well to evenly distribute the components and then ultrasonicated for 30 min. Then, magnesium hydroxide (Mg(OH)\n2\n) was added to the mixture, which was ultrasonicated for another 30 min and then dried using a rotary evaporator. The obtained solid was dried in an oven at 60 °C and then calcined in nitrogen at 700 °C. The calcined product was washed with 1 M nitric acid, centrifuged and dried to obtain Fe–N–C. Similarly, Co–N–C was synthesized using essentially the same method but with cobalt acetate instead of Fe(acac)\n3\n. The Mo–Co\n3\nO\n4\nand MoS\n2\n/Fe\n2\nO\n3\nsamples were prepared using a simple method, as detailed in the Supplementary Information.\nPollutant degradation for wastewater treatment\nThe model pollutant solution or wastewater was first prepared, and a certain amount of Fe–N–C was added. If necessary, the pH of the reaction solution was adjusted to the target value using NaOH or HCl. The mixture was stirred well to evenly distribute the components, and PMS was then added. At the required time, the sample was removed from the reaction solution, filtered and detected in a timely manner.\nLong-term degradation experiment\nThe catalyst (20 mg) was introduced before the start of the reaction. To 100 ml of the reaction solution, 20 mg l\n−1\nof phenol and 20 mg of PMS were added during each reaction cycle, and the phenol concentration in the reaction solution was measured at the end of each cycle. Three long-term degradation cycles were conducted daily. When the catalyst became deactivated, it was washed with ethanol and reused for pollutant degradation.\nMeasurement of CODs for catalyst and reaction solution\nFor measuring the COD of the solution, 3 ml of the suspension was withdrawn and filtered, and 2 ml of the filtrate was used as the sample. For measuring the COD of catalyst, 50 ml of the reaction mixture was membrane filtered, and the powder was collected and ultrasonically redispersed in an equal volume of pure water. Subsequently, 2 ml of the dispersion was used as the sample for measuring the COD."
            }
        ]
    },
    {
        "conversation": [
            {
                "input": "How to synthesize Methods?",
                "output": "In a paper with doi: 10.1038_s44286-024-00035-3, Methods\nSynthesis of the imidazolate-derived NiNC catalysts\nSynthesis of NiNC-IMI precursor\nThe NiNC-IMI was synthesized following a prior literature approach\n53\n. Briefly, 8.72 g Ni(NO\n3\n)\n2\n□6H\n2\nO (0.03 mol) and 24.0 g imidazole were mixed and stirred in 600 ml deionized (DI) water. Then, 1,200 ml 0.3 M NaOH was dropped into the aforementioned mixture with a titration speed of 60 ml min\n−1\n. After 6 h of stirring, the mixture was vacuum filtered and washed until neutral pH. The residual yellow powder was freeze dried and named as NiNC-IMIdazolate precursor.\nSynthesis of imidazolate-derived NiNC\nThe NiNC-IMI precursor was placed in a tube furnace and annealed at 800 °C for 3 h (ramping: 5.0 °C min\n−1\n) under a N\n2\natmosphere (~80 ml min\n−1\n). The carbonized powder was dispersed in 200 ml H\n2\nSO\n4\n(ca. 1 M) at 80 °C and stirred for 10 h. The acid washed sample was collected and washed with DI water until neutral pH and freeze dried to the as-prepared catalyst.\nSynthesis of the reference NiNC catalyst\nThe PANI-derived samples were prepared following our previous published approach. Briefly, 3 ml of aniline, 5 g NiCl\n2\n□6H\n2\nO and 5 g ammonium persulfate ((NH\n4\n)\n2\nS\n2\nO\n8\n) were mixed in 0.5 l of 1 M HCl and stirred for 1 h. The suspension was stirred for 48 h after adding 0.4 g of dispersed activated Ketjen 600 carbon. The liquid suspension was thereafter dried at 95 °C for 24 h, and the residual solid mixture was ball milled with Zr\n2\nO\n3\nballs for 20 min.\nThe pyrolysis was carried out in a furnace with a ramp of 30 °C min\n−1\nto 900 °C and kept at this temperature for 1 h in N\n2\nconditions. An acid washing step in 2 M H\n2\nSO\n4\nat 90 °C for overnight was performed to remove the excessive Ni particles. In this synthesis, four heat treatments and three acid washes were performed in turn, and the catalyst is obtained after the fourth pyrolysis (pyrolysis/acid washing, pyrolysis/acid washing, pyrolysis/acid washing and pyrolysis).\nCatalyst"
            }
        ]
    },
    {
        "conversation": [
            {
                "input": "How to synthesize Ni?",
                "output": "In a paper with doi: 10.1038_s44286-024-00122-5, catalyst preparation processes).\nb\n–\ne\n, Temperature-dependent activities of the 13 mol% ZrO\n2\n/Ni and 30 mol% Ni/ZrO\n2\ncatalysts (\nb\n), 13 mol% CeO\n2\n/Ni and 30 mol% Ni/CeO\n2\ncatalysts (\nc\n), 13 mol% MgO/Ni and 30 mol% Ni/MgO catalysts (\nd\n), and 13 mol% SiO\n2\n/Ni and catalysts (\ne\n) (reaction conditions for the catalytic test: 100 mg catalyst diluted by 2.5 g inert SiC grains, WHSV of 15,000 ml g\ncat\n−1\nh\n−1\n, CO\n2\n:H\n2\n:N\n2\n= 18:7\n2\n:10, total flow rate of 25 ml min\n−1\n, reaction pressure = 0.1 MPa).\nSource data\nFull size image\nFirst, the CO\n2\nmethanation activity of diluted Ni–ZrO\n2\ncatalysts was systematically evaluated over a wide range of Ni loading (molar percentage) at 200 °C and a WHSV of 15,000 mL g\ncat\n−1\nh\n−1\n(Fig.\n1a\nand Supplementary Fig.\n4\n). With increasing molar percentage of Ni from 0 mol% to 100 mol%, a structural reversal of the metallic species (or oxides) from small nanoparticles to a continuous phase occurs (Supplementary Figs.\n5\nand\n6\nand Supplementary Table\n2\n). Interestingly, the space–time yield (STY) of CH\n4\nin the kinetic region for Ni–ZrO\n2\nsamples at 200 °C shows a double volcano-shaped dependence on the molar ratio of oxide in the catalyst. The two local maxima appear at 13 mol% ZrO\n2\n/Ni (87 mol% Ni/ZrO\n2\n) and 30 mol% Ni/ZrO\n2\n, respectively. The CH\n4\nSTY of the 13 mol% ZrO\n2\n/Ni inverse catalyst reaches 16.9 mmol CH\n4\ng\ncat\n−1\nh\n−1\n, much higher than the 5.3 mmol CH\n4\ng\ncat\n−1\nh\n−1\nfor the 30 mol% Ni/ZrO\n2\nconventional catalyst. Unlike in the widely reported conventional oxide-supported Ni catalysts (with a molar percentage of Ni ranging from approximately 10% to 40%), a second maximum is rarely observed; this is attributed to the formation of the inverse interfacial structure\n29\n,\n30\n.\nThe catalytic CO\n2\nmethanation performance was compared further for a series of inverse catalysts and conventional Ni/oxide catalysts of the same compositions. The 13 mol% ZrO\n2\n/Ni inverse catalyst realized 88.2% CO\n2\nconversion with >99.9% methane selectivity at 240 °C (Fig.\n1b\nand Supplementary Fig.\n7a\n). In contrast, the CO\n2\nconversion was only 19.8% for a conventional 30 mol% Ni/ZrO\n2\ncatalyst. Apart from ZrO\n2\n/Ni catalysts, the advantages of inverse configuration were also observed for other reducible and nonreducible oxides constructed as inverse catalysts, such as CeO\n2\n/Ni, MgO/Ni and SiO\n2\n/Ni (Fig.\n1c–e\n, Supplementary Figs.\n7b–d\nand\n8\nand Supplementary Table\n3\n). The enhanced CO\n2\nadsorption capacities of these inverse catalysts compared with conventional catalysts is one possible reason for the observed performance improvements (Supplementary Fig.\n9\n).\nAs CeO\n2\nand ZrO\n2\nparticles present relatively good CO\n2\nmethanation activity, the mixed oxide strategy is used further to engineer the interfacial structure. CO\n2\n-temperature-programmed desorption (TPD) studies revealed that the formation of mixed oxide on Ni support further enhanced the CO\n2\nactivation capacity (Supplementary Fig.\n9\n). Compared with other state-of-the-art Ni-based CO\n2\nmethanation catalysts\n31\n,\n32\n,\n33\n,\n34\n, the diluted 13 mol% CeZrO\nx\n/Ni inverse catalyst exhibited high low-temperature CO\n2\nmethanation activity, which increased strongly at 160 °C and achieved ~40% CO\n2\nconversion and >99% CH\n4\nselectivity at 180 °C under a WHSV of 15,000 mL g\ncat\n−1\nh\n−1\nat atmospheric pressure (Fig.\n2a\nand Supplementary Fig.\n10a\n); the CO\n2\nconversion was ~90% at 200 °C. In comparison, a widely recognized low-temperature CO\n2\nmethanation catalyst, 10 mol% Ru/TiO\n2\n(refs.\n31\n,\n32\n,\n33\n,\n34\n), required temperatures of ~280 °C to obtain 44% CO\n2\nconversion under similar conditions. In addition, the 30 mol% Ni/CeZrO\nx\ncatalyst was almost inactive below 240 °C, which further highlights the importance of the inverse configuration for low-temperature CO\n2\nmethanation. As the metallic Ni NPs showed poor activity in the CO\n2\nhydrogenation reaction, it is clear that the combination of a continuous phase of metallic Ni, with dispersed nano-oxides, are a key factor that controls the activity of the inverse catalysts.\nFig. 2: The catalytic performance of CeZrO\nx\n/Ni inverse catalysts.\na\n, Temperature-dependent activities of the 13 mol% CeZrO\nx\n/Ni, 13 mol% ZrO\n2\n/Ni, 13 mol% CeO\n2\n/Ni, 30 mol% Ni/CeZrO\nx\n(15 wt% Ni/ CeZrO\nx\n) and Ni catalysts.\nb\n, STY of CH\n4\nof 13 mol% CeZrO\nx\n/Ni catalyst under different pressures at a setting temperature of 180 °C; the bed temperature is displayed accordingly.\nc\n, CH\n4\n-based apparent activation energy (\nE\na\n) of 13 mol% CeZrO\nx\n/Ni, 13 mol% ZrO\n2\n/Ni, 30 mol% Ni/CeZrO\nx\nand 30 mol% Ni/ZrO\n2\ncatalysts (hot spots are minimized by inert SiC dilution).\nd\n, CO\n2\nconversion and CH\n4\n/CO selectivity along with the time on stream over the undiluted 13 mol% CeZrO\nx\n/Ni catalyst under a WHSV of 60,000 ml g\ncat\n−1\nh\n−1\nwith a ratio of H\n2\n/CO\n2\nof 4:1, and temperature varying from room temperature to 180 °C to 450 °C. Reaction conditions for the catalytic test for\na\n–\nc\n: 100 mg catalyst diluted by 2.5 g SiC inert, CO\n2\n:H\n2\n:N\n2\n= 18:72:10.\nSource data\nFull size image\nThe reaction gas was further diluted to rule out local hot spots more thoroughly (<1 °C); performance evaluations demonstrated that the CeZrO\nx\n/Ni inverse catalyst started to show observable CH\n4\nformation at 160 °C, even in a dilute stream of 0.4% CO\n2\n(4 mbar), a typical atmospheric CO\n2\nconcentration (Supplementary Fig.\n10b\n). In addition, the CO\n2\nconversion increased to 93% when the pressure was increased to 20 bar at 180 °C (Fig.\n2b\n). This finding is comparable with that of the RuO\n2\n/C catalyst\n4\n, which was reported recently as the most competitive low temperature methanation catalyst at 180 °C (work at 20 bar, 110 mmol CH\n4\ng\ncat\n−1\nh\n−1\nat 50% CO\n2\nconversion); the CH\n4\nSTY of the CeZrO\nx\n/Ni inverse catalyst was 137 mmol CH\n4\ng\ncat\n−1\nh\n−1\nunder the same reaction conditions (Supplementary Fig.\n10c\n). The conversion-STY\nCH4\nprofiles of literature-reported Ni- and Ru-based catalysts at 200 °C are summarized (Supplementary Table\n4\n); the mass specific activity of 13 mol% CeZrO\nx\n/Ni catalyst is competitive. The intrinsic catalytic activities with inert dilution were also used to calculate the CH\n4\n-based apparent activation energy (\nE\na-CH4\n) (Fig.\n2c\nand Supplementary Fig.\n11\n); that of 13 mol% CeZrO\nx\n/Ni is 66.5 kJ mol\n−1\n, which is lower than that of 13 mol% ZrO\n2\n/Ni (74.4 kJ mol\n−1\n) and much lower than that of conventional 30 mol% Ni/CeZrO\nx\n(96.2 kJ mol\n−1\n) and 30 mol% Ni/ZrO\n2\ncatalysts (94.4 kJ mol\n−1\n), indicating the promise of the Ni-supported nano-oxide inverse configuration for CO\n2\nmethanation.\nUsually, supported Ni catalysts are prone to deactivate under harsh reaction conditions such as overheating and start–stop cycles in CO\n2\nmethanation owing to the strong tendency of sintering, leaching via Ni(CO)\n4\nand coke deposition\n35\n,\n36\n. The undiluted 13 mol% CeZrO\nx\n/Ni inverse catalyst was used to investigate stability in the intensely exothermic reaction. The 13 mol% CeZrO\nx\n/Ni catalyst exhibited high CO\n2\nhydrogenation stability in a long-term stability test, including 350 h of temperature cycling and start–stop cycling tests (Fig.\n2d\nand Supplementary Table\n5\n) and 400 h of uninterrupted testing (Supplementary Fig.\n12a\n), which offers a potential solution for coupling in unsteady renewable hydrogen systems. Even if the catalyst experienced a 450 °C thermal shock, the initial activity can be restored when the operating temperature drops back to 180 °C. It is worth noting that the heat released by methanation reaction promotes the reaction, and in the long-term stability test at 180 °C, the bed temperature remained stable at 199.3 °C (Supplementary Fig.\n12b\n). Moreover, when introducing additional 40–50 vol% steam in the gas feed at varied temperatures (180–450 °C), the activity and selectivity recovered after removing the steam (Supplementary Fig.\n13\n). Typically, 5–10 vol% water is introduced to test water resistance of catalysts\n37\n,\n38\n; the test result under 40–50 vol% water demonstrated that the 13 mol% CeZrO\nx\n/Ni catalyst also realized high water resistance. In summary, the MO\nx\n/Ni inverse configuration was demonstrated to be a highly active and selective interfacial structure for the low-temperature CO\n2\nmethanation reaction. CeZrO\nx\n/Ni is the most active combination among the studied inverse catalysts. Its high activity, long-term stability and high tolerance to unsteady operation and other harsh conditions showcase its potential for further applications.\nStructural"
            }
        ]
    },
    {
        "conversation": [
            {
                "input": "How to synthesize Pt/CeO?",
                "output": "In a paper with doi: 10.1038_s44286-024-00162-x, Methods\nSynthesis of Pt/CeO\nx\n/SiO\n2\nCeO\nx\n/SiO\n2\n: the procedure for synthesizing CeO\nx\nislands on SiO\n2\nwas reported previously\n22\n. SiO\n2\npowder (360 mg) was sonicated in 100 ml deionized water to produce a nearly homogeneous slurry. Then, 0.4 mmol Ce(NO\n3\n)\n3\n∙6H\n2\nO was added and dissolved in the solution, followed by the rapid injection of 0.8 ml NH\n3\n∙H\n2\nO (2M) under stirring for 3 min before vacuum filtration. The resulting solid particles were separated and air-dried overnight at room temperature. The dried powders were ground into finer particles and subsequently calcined in a muffle furnace at 500 °C (with an initial temperature ramp of 5 °C min\n–1\n) for 12 h.\nPt/CeO\nx\n/SiO\n2\nwas prepared by first dispersing 500 mg CeO\nx\n/SiO\n2\nin 120 ml deionized water\n22\n. The pH value of the solution was adjusted by adding HCl (0.15 mmol); separately, 51 μmol H\n2\nPtCl\n6\nand 0.075 mmol HCl were added in 50 ml deionized water. With the slurry magnetically stirred for 5 h, the platinum-containing precursor solution was slowly added into the CeO\nx\n/SiO\n2\nslurry. After stirring for another 2 h, the mixture was separated by vacuum filtration to give platinum-containing solid particles, which were then washed several times with deionized water. The resultant powder was calcined at 600 °C for 12 h to form the as-synthesized catalyst. Pt/CeO\nx\n/SiO\n2\nwas reduced in flowing 10% H\n2\n/helium at 400 °C for 1 h to produce the Pt/CeO\nx\n/SiO\n2\n-RED samples containing platinum clusters. To prepare the oxidized sample (Pt/CeO\nx\n/SiO\n2\n-OX), the reduced Pt/CeO\nx\n/SiO\n2\n-RED sample was recalcined in a muffle furnace at 600 °C for 2 h.\nThe 0.3 wt% Pt/CeO\nx\n/SiO\n2\nsample was prepared by first dispersing 500 mg CeO\nx\n/SiO\n2\nin 120 ml deionized water. The pH of the solution was adjusted by adding HCl (0.15 mmol); separately, 26 μmol H\n2\nPtCl\n6\nand 0.075 mmol HCl were added in 50 ml deionized water. The adsorption, calcination and reduction steps were the same as those stated above to produce the as-synthesized 0.3 wt% Pt/CeO\nx\n/SiO\n2\ncatalyst and 0.3 wt% Pt/CeO\nx\n/SiO\n2\n-RED samples containing platinum clusters. The 0.8 wt% Pt/CeO\nx\n/SiO\n2\nsample was prepared by first dispersing 500 mg as-synthesized Pt/CeO\nx\n/SiO\n2\n(0.5 wt%, calcined at 500 °C for 12 h) in 120 ml deionized water. The pH of the solution was adjusted by adding HCl (0.15 mmol); separately, 26 μmol H\n2\nPtCl\n6\nand 0.075 mmol HCl were added in 50 ml deionized water. The adsorption, calcination and reduction were done as stated above to produce the as-synthesized 0.8 wt% Pt/CeO\nx\n/SiO\n2\ncatalyst and 0.8 wt% Pt/CeO\nx\n/SiO\n2\n-RED samples containing platinum clusters. The 1.2 wt% Pt/CeO\nx\n/SiO\n2\nsample was prepared by first dispersing 500 mg as-synthesized Pt/CeO\nx\n/SiO\n2\n(0.5 wt%, calcined at 500 °C for 12 h) in 120 ml deionized water. The pH of the solution was adjusted by adding HCl (0.15 mmol); separately, 51 μmol H\n2\nPtCl\n6\nand 0.075 mmol HCl were added in 50 ml deionized water. The adsorption, calcination and reduction were done as stated above to produce the as-synthesized 1.2 wt% Pt/CeO\nx\n/SiO\n2\ncatalyst and 1.2 wt% Pt/CeO\nx\n/SiO\n2\n-RED samples containing platinum clusters.\nXAS\nXAS was performed at beamlines 4-1 and 15-2 of the Stanford Synchrotron Radiation Lightsource. Conventional data were collected at beamline 4-1; this is a side station on a 20-pole wiggler beamline. The ring (SPEAR3) was operated in the top-off mode; the storage ring energy was 3 GeV and the stored current was 500 mA. To minimize harmonics at the platinum L\n3\nedge, the double-crystal Si(220) monochromator was detuned by 20%–30% of the maximum intensity. Ex situ spectra were collected in the fluorescence yield mode with a 30-element germanium solid-state detector array. The samples were pressed into pellets and mounted on a plate, and the data were recorded at room temperature. In operando XAS experiments were done with approximately 40 mg samples loaded in a tubular flow-through quartz cell (inside diameter, 2.8 mm) through which the treatment gases flowed\n24\n.\nHERFD-XANES experiments were performed at beamline 15-2, which is equipped with a 56-pole, 0.9 T wiggler and a liquid-nitrogen-cooled double-crystal Si(311) monochromator for selection of the incident-beam energy. A Rowland circle spectrometer having a radius of 1 m and equipped with three spherically bent Si(800) analyzers and a silicon drift detector were used to select the platinum L\nα\nemission line\n50\n. In each HERFD-XANES experiment, an approximately 40 mg sample was loaded in the flow-through cell that was fed with the treatment gas.\nATHENA and ARTEMIS software\n51\nwere used to analyze the EXAFS data. Data alignment, edge calibration, deglitching, normalization and background subtraction were performed with ATHENA. The platinum L\n3\nedge energy was determined by the first inflection point of the absorption edge data characterizing a platinum-foil reference, calibrated to the reported energy of 11,564.0 eV. Data fitting was performed considering\nk\n1\n,\nk\n2\nand\nk\n3\nweightings. The fitting ranges in\nk\nspace and\nR\nspace in the data analysis for each sample were determined by the data quality. These values were used with the Nyquist theorem for the estimation of the justified number of fitting parameters, which was not exceeded in the reported fits. The amplitude reduction factor,\nS\n0\n2\n, was determined by fitting the experimental platinum-foil data, and then fixed for further analysis of the data characterizing the various samples (Supplementary Fig.\n5\nand Supplementary Table\n1\n). The parameters characterizing the local structure environment including the CN, scattering path distance between the absorber and backscattering atoms (\nR\n), mean square relative displacement (Δ\nσ\n2\n, disorder term) and inner potential correction (Δ\nE\n0\n) were allowed to vary in the fitting. Various plausible models were considered in the fitting. The quality of fit was determined by the minimization of the R factor.\nStandard procedures were used in the analysis of the XANES data\n51\n.\nSTEM\nHAADF-STEM imaging was performed with an aberration-corrected JEOL ARM-200F microscope at an accelerating voltage of 200 kV and an image resolution of 0.08 nm in the HAADF imaging mode and, separately, with a double-aberration-corrected Themis Z microscope at an accelerating voltage of 300 kV and an image resolution of 0.06 nm. The catalyst powders were loaded on lacey-carbon-coated copper transmission electron microscopy grids, and low electron probe currents were used to reduce the electron-beam-induced effects.\nInfrared spectroscopy\nA Bruker IFS 66v spectrometer (equipped with a liquid-nitrogen-cooled HgCdTe (MCT) detector) and a Thermo Scientific Nicolet iS50 FTIR spectrometer (equipped with a liquid-nitrogen-cooled HgCdTe (MCT-A) detector) were used to collect the DRIFTS data characterizing the powder samples. The spectral resolution was 4 cm\n−1\n. The cell was partly filled with approximately 50 mg of inert KBr powder, followed by adding approximately 10 mg of catalyst packed onto the KBr. The cell was connected into a flow system that allowed the recording of spectra as the reactant gases (CO (10% in helium, Airgas), helium (Praxair, UHP grade),\n13\nCO (Cambridge Isotope Laboratories, 99.5%), ethylene (Airgas, UHP grade) and/or H\n2\n(Airgas, UHP grade)) flowed through the cell at the desired temperature. The background spectra were recorded at room temperature for the as-synthesized Pt/CeO\nx\n/SiO\n2\nand Pt/CeO\nx\n/SiO\n2\n-OX samples in the presence of flowing helium (40 ml (NTP) min\n–1\n). CO adsorption was conducted by flowing 40 ml (NTP) min\n–1\nof 10% CO/helium for 30 min. The CO desorption spectra were recorded following a helium purge at a flow rate of 40 ml (NTP) min\n–1\nto remove gas-phase CO from the cell. To prepare and characterize the reduced catalyst, namely, Pt/CeO\nx\n/SiO\n2\n-RED, H\n2\nreduction treatments were conducted with the sample in the cell before CO adsorption. The cell was heated in 10% H\n2\n/helium flowing at 40 ml (NTP) min\n–1\nas the temperature was ramped from room temperature to 400 °C at a rate of 10 °C min\n–1\nfollowed by a dwell time of 1 h at 400 °C. Then, the cell was cooled to room temperature, and the gas feed was switched to a helium flow at 40 ml (NTP) min\n–1\n. The background spectra were recorded at room temperature with the sample in helium flowing at a rate of 40 ml (NTP) min\n–1\n. Thereafter, CO adsorption experiments were conducted by flowing 40 ml (NTP) min\n–1\nof 10% CO/helium for 30 min. The CO desorption spectra were recorded during a helium purge at a flow rate of 40 ml (NTP) min\n–1\n.\nIn\n13\nCO adsorption experiments, the background spectra were recorded at room temperature with helium flowing through the cell at a rate of 40 ml (NTP) min\n–1\n.\n13\nCO adsorption was conducted by flowing 40 ml (NTP) min\n–1\nof 25%\n13\nCO/helium for 20 min.\n13\nCO desorption spectra were recorded during the flow of helium purge gas at a rate of 40 ml (NTP) min\n–1\n; this treatment removed gas-phase\n13\nCO from the cell.\nTo characterize the performance of the used Pt/CeO\nx\n/SiO\n2\nsample, the catalytic reaction was carried out with the sample in the DRIFTS cell in a mixture of H\n2\nflowing at 4.0 ml (NTP) min\n–1\n+ ethylene flowing at 4.0 ml (NTP) min\n–1\n+ helium flowing at 32 ml (NTP) min\n–1\nat 70 °C; the pressure was atmospheric, and the run continued for 176 h. Then, the cell was cooled to room temperature, and the gas feed was switched to helium flowing at 40 ml (NTP) min\n–1\n. The background spectra were recorded at room temperature with helium flowing through the cell at a rate of 40 ml (NTP) min\n–1\n. Thereafter, CO adsorption was investigated by flowing 40 ml (NTP) min\n–1\nof 10% CO/helium for 30 min. CO desorption spectra were recorded during a helium purge at a flow rate of 40 ml (NTP) min\n–1\nto remove gas-phase CO from the cell.\nInductively coupled plasma mass spectrometry\nThe platinum loading of each catalyst sample was determined by inductively coupled plasma mass spectrometry, performed using a Thermo Scientific XSERIES 2 instrument.\nXPS measurements\nThe XPS measurements were performed with a K-Alpha Plus XPS/UPS analyzer (Thermo Fisher Scientific) equipped with a monochromatic Al Kα X-ray source (1,486.6 eV) with the samples placed in an ultrahigh-vacuum chamber. The system reached a stable pressure, typically in the mid 10\n−10\ntorr range, after ~12 h without the sample, or in the 10\n−8\ntorr range with the sample present. Samples were mounted on conductive silver tape. A vacuum transfer module was used to transfer samples directly from a glove box to the XPS chamber without air exposure. A flood gun was used during the measurements to dynamically compensate for sample charging. A step size of 0.1 eV and a pass energy of 50 eV were used for each spectrum. The spectra were calibrated by setting the Si 2\np\nsignal of SiO\n2\nto 103.4 eV (ref.\n52\n). CasaXPS software version 2.3.25 was used for further data calibration and processing.\nXRD crystallography\nXRD patterns of the catalysts were obtained with a Philips X’Pert Pro Super diffractometer, equipped with a monochromatized Cu Kα radiation source at a wavelength of 0.1542 nm.\nEthylene hydrogenation catalysis in a conventional flow reactor\nEthylene hydrogenation catalysis experiments were done with a once-through temperature-controlled tubular plug-flow reactor (inside diameter, 4 mm) at various temperatures and atmospheric pressure. The products were analyzed with an online Agilent 6890 gas chromatograph equipped with a 50 m × 0.53 mm PLOT Alumina ‘M’ capillary column. Samples of the catalyst (Pt/CeO\nx\n/SiO\n2\nand Pt/CeO\nx\n/SiO\n2\n-RED) powder (12 mg) mixed with 500 mg of inert non-porous α-Al\n2\nO\n3\nparticles were loaded into the reactor, with the upstream and downstream sections packed with quartz wool. The catalyst masses were 12 mg and 6 mg for 0.3 wt% Pt/CeO\nx\n/SiO\n2\n-RED and 1.2 wt% Pt/CeO\nx\n/SiO\n2\n-RED, respectively, and the catalyst powders were mixed with 500 mg of inert non-porous α-Al\n2\nO\n3\npowders. In these catalysis experiments, the feed was a mixture of H\n2\nflowing at 4.0 ml (NTP) min\n–1\n+ ethylene flowing at 4.0 ml (NTP) min\n–1\n+ helium flowing at 32 ml (NTP) min\n–1\n. The values of near-steady-state TOF were determined directly from the conversions of ethylene, which were <5.0% and shown to be differential\n53\n. After each catalyst reached steady-state operation, no substantial deactivation was observed at longer times on stream (176 h). Thereafter, the catalytic reaction experiments were carried out at various temperatures with the same feed gas to provide near-steady-state conversions at various temperatures. Each reported catalytic reaction rate (TOF) at each temperature is based on data from approximately 8 h of near-steady-state operation.\nn\n-Hexadecane hydrocracking\nn\n-Hexadecane hydrocracking was carried out in a stirred 50 ml Hastelloy slurry reactor at 260 °C for 6 h. In a typical test, the reactor was flushed with H\n2\nten times to remove any residual air after the addition of 200 mg of catalyst (100 mg Pt/CeO\nx\n/SiO\n2\n-RED + 100 mg HY zeolite (Si:Al = 40, atomic)) and 2.00 g of\nn\n-hexadecane. HY zeolite was pretreated by calcination at 500 °C for 5 h. The reactor was pressurized with 3.0 MPa of H\n2\nat room temperature and heated and held at 260 °C for 6 h. The gas phase and products dissolved in\nn\n-hexadecane were analyzed by gas chromatography (Shimadzu, GC-2014).\nComputational methods\nSpin-polarized periodic DFT calculations were performed using the Vienna ab initio simulation package code at the generalized gradient approximation level within the projector augmented wave/Perdew–Burke–Ernzerhof formalism\n54\n,\n55\n. Hubbard\nU\n(\nU\neff\n= 5.0 eV) with effective on-site Coulomb interaction correction was used for the strongly correlated 4\nf\nelectrons of cerium\n56\n. A CeO\n2\n(111) slab model (11.5 Å × 13.3 Å) with three triatomic layers was adopted to investigate the evolution of interfacial structures from that incorporating isolated single Pt\n1\nO\nx\nspecies to Pt\nn\nclusters. The total energy calculations were performed using a 2 × 2 × 1 grid and a plane-wave cut-off energy of 400 eV. A vacuum space greater than 15 Å was added in the\nz\ndirection to avoid interaction with each slab. Atoms in the bottom triatomic layer of a catalyst model were fixed, and all the other atoms, including adsorbates, were allowed to relax until the force on each ion was less than 0.02 eV Å\n–1\n. The cohesive energy (\nE\ncoh\n) is defined as\nE\ncoh\n=\nE\nclusters+slab\n–\nE\nslab\n–\nn\n*\nE\nPt1\n, where\nE\nclusters+slab\n,\nE\nslab\n,\nn\nand\nE\nPt1\nare the Gibbs free energy of optimized Pt\nn\n/CeO\n2\n(111) and Gibbs free energy of optimized CeO\n2\n(111), the nuclearity of the platinum clusters and the energy of an isolated single platinum atom, respectively. To check the stability of the candidate cluster structures under the experimental conditions, ab initio molecular dynamics (AIMD) simulations were performed. The selected structures after the standard structure optimization calculations were used to run the AIMD simulations for a period of 3 ps at 400 °C by setting the canonical ensemble (\nNVT\n) with a Nose–Hoover thermostat. Then, the generated configurations were further optimized using standard DFT calculations to demonstrate the stability. The optimal adsorption configurations of the reactants (C\n2\nH\n4\nand H\n2\n) on the selective Pt\n1\nO\n5\nH and Pt\nn\nclusters were searched. The adsorption energy (\nE\nads\n) is defined as\nE\nads\n=\nE\nadsorb/surf\n–\nE\nsurf\n–\nE\nadsorb\n, where\nE\nadsorb/surf\n,\nE\nsurf\nand\nE\nadsorb\nrepresent the total energies of the slab with adsorbate(s), the clean slab and the isolated adsorbate, respectively. For each elementary step in C\n2\nH\n4\nhydrogenation, the initial and final states were first optimized. The transition states were then searched using both the climbing image nudged elastic band method and the complete linear/quadratic synchronous transit method\n57\n,\n58\n. The accuracy of the transition states was confirmed by analyzing the vibrational frequencies. The Gibbs free energy change is defined as Δ\nG\n= Δ\nE\n+ ΔZPE –\nT\nΔ\nS\n, where Δ\nE\nis obtained from DFT calculations and ΔZPE is the correction in zero-point energies. All the atomic coordinates of the optimized models including the single atoms, platinum clusters, AIMD stability, hydrogenation pathways and side-reaction steps are provided in Supplementary Data\n1\n–\n5\n."
            }
        ]
    }
]
